Repository: lcharleux/2023-06_Indentation2023_Tutorial

# Indentation 2023 : Post Traitement des essais d'indentation

## Remarques introductives

* Ce tutoriel est pensé pour durer 2h.
* Tous les outils qu'il utilise sont libres et donc gratuits. 
Le mieux est donc de les installer sur votre machine pour vous les approprier.
* Ce dépôt contiendra tous les fichiers que nous produirons pendant la formation.

## Contexte

Dans ce tutoriel, nous allons utiliser la librairie Indentoolbox qui a été développée suite à nos discussions à Indentation2021 à Lorient.
Pour commencer, vous invite à regarder le [dépôt de la librairie](https://gitlab.com/indpp/indentoolbox) et [sa documentation](https://indentoolbox.readthedocs.io/en/latest/).

File: notebooks/datasets/datasets/2011-06-28_Hysitron_TI950_Fused_Quartz/2011-06-28_Hysitron_TI950_Fused_Quartz_003.txt (part 11 of 11)
Number of Points = 8600
Depth (nm)	Load (µN)	Time (s)	Depth (V)	Load (V)
0.135290	2.149254	0.000000	0.002208	0.357739
198.726991	4145.227542	39.849360	-0.037232	3.756176
198.600443	4140.232865	39.854360	-0.037205	3.753947
198.514585	4135.241316	39.859360	-0.037186	3.751720
198.564664	4130.170039	39.864360	-0.037193	3.749461
198.409315	4125.228069	39.869360	-0.037161	3.747251
198.435522	4120.189304	39.874360	-0.037163	3.745002
198.324277	4115.219553	39.879360	-0.037139	3.742779
198.248153	4110.136712	39.884360	-0.037122	3.740504
198.157867	4105.248019	39.889360	-0.037102	3.738315
198.181702	4100.204758	39.894360	-0.037104	3.736059
198.075242	4095.197798	39.899360	-0.037081	3.733813
197.857258	4090.210241	39.904360	-0.037037	3.731571
197.756839	4085.145511	39.909360	-0.037016	3.729297
197.749310	4080.208966	39.914360	-0.037012	3.727082
197.596251	4075.172223	39.919360	-0.036980	3.724816
197.557734	4070.203258	39.924360	-0.036970	3.722583
197.534517	4065.061648	39.929360	-0.036963	3.720272
197.467586	4060.205313	39.934360	-0.036948	3.718086
197.558717	4055.196193	39.939360	-0.036962	3.715836
197.453363	4050.199188	39.944360	-0.036940	3.713583
197.305600	4045.177686	39.949360	-0.036909	3.711315
197.103418	4040.170179	39.954360	-0.036868	3.709050
197.113338	4035.182253	39.959360	-0.036867	3.706801
196.974648	4030.181033	39.964360	-0.036838	3.704539
196.871778	4025.186059	39.969360	-0.036816	3.702280
196.935326	4020.117010	39.974360	-0.036825	3.699992
196.961352	4015.179951	39.979360	-0.036828	3.697761
196.907457	4010.180997	39.984360	-0.036815	3.695497
196.554996	4005.175715	39.989360	-0.036745	3.693218
196.547479	4000.119711	39.994360	-0.036741	3.690928
196.457372	3995.176605	39.999360	-0.036722	3.688684
196.476958	3990.135496	40.004360	-0.036723	3.686399
196.478422	3985.174052	40.009360	-0.036720	3.684147
196.392991	3980.057532	40.014360	-0.036701	3.681821
196.426710	3975.201131	40.019360	-0.036705	3.679616
196.307599	3970.157045	40.024360	-0.036680	3.677318
196.239016	3965.172118	40.029360	-0.036664	3.675048
196.036673	3960.143696	40.034360	-0.036623	3.672751
196.011504	3955.123539	40.039360	-0.036616	3.670463
195.990345	3950.145205	40.044360	-0.036609	3.668194
195.842005	3945.131840	40.049360	-0.036578	3.665901
195.858226	3940.145502	40.054360	-0.036579	3.663627
195.601290	3935.068721	40.059360	-0.036527	3.661298
195.569227	3930.148262	40.064360	-0.036519	3.659049
195.540754	3925.133581	40.069360	-0.036511	3.656755
195.305652	3920.138947	40.074360	-0.036463	3.654461
195.361673	3915.082222	40.079360	-0.036471	3.652148
195.347044	3910.134426	40.084360	-0.036466	3.649882
195.115191	3905.089130	40.089360	-0.036419	3.647560
195.086605	3900.147473	40.094360	-0.036411	3.645292
195.162366	3895.018033	40.099360	-0.036423	3.642941
195.035826	3890.149822	40.104360	-0.036396	3.640701
194.984906	3885.129149	40.109360	-0.036384	3.638392
194.841564	3880.136225	40.114360	-0.036354	3.636090
194.911166	3875.120000	40.119360	-0.036365	3.633785
194.628884	3870.077439	40.124360	-0.036309	3.631452
194.697847	3865.123912	40.129360	-0.036319	3.629173
194.619305	3860.098704	40.134360	-0.036301	3.626853
194.483026	3855.106965	40.139360	-0.036273	3.624545
194.415715	3850.045293	40.144360	-0.036257	3.622206
194.410958	3845.104262	40.149360	-0.036254	3.619924
194.274375	3840.110718	40.154360	-0.036225	3.617611
194.385279	3835.104783	40.159360	-0.036244	3.615300
194.315869	3830.065058	40.164360	-0.036228	3.612965
194.013034	3825.099655	40.169360	-0.036168	3.610654
194.027726	3820.060873	40.174360	-0.036168	3.608320
193.931015	3815.090675	40.179360	-0.036147	3.606011
193.838232	3810.016369	40.184360	-0.036127	3.603653
193.874753	3805.103045	40.189360	-0.036131	3.601374
193.796456	3800.082366	40.194360	-0.036113	3.599038
193.707316	3795.093490	40.199360	-0.036094	3.596715
193.625516	3790.015940	40.204360	-0.036076	3.594350
193.497611	3785.096186	40.209360	-0.036049	3.592055
193.441063	3780.059148	40.214360	-0.036035	3.589706
193.321017	3775.082156	40.219360	-0.036010	3.587382
193.322721	3770.025617	40.224360	-0.036008	3.585024
193.122787	3765.071906	40.229360	-0.035967	3.582704
192.998692	3760.062339	40.234360	-0.035941	3.580359
193.051146	3755.068505	40.239360	-0.035948	3.578028
192.992067	3750.074209	40.244360	-0.035934	3.575690
192.875950	3745.001767	40.249360	-0.035910	3.573312
192.810879	3740.065990	40.254360	-0.035895	3.570998
192.802332	3735.027594	40.259360	-0.035890	3.568637
192.753218	3730.066875	40.264360	-0.035879	3.566309
192.595050	3724.957234	40.269360	-0.035846	3.563905
192.672511	3720.054505	40.274360	-0.035858	3.561607
192.411598	3715.062259	40.279360	-0.035806	3.559251
192.299284	3710.059511	40.284360	-0.035782	3.556894
192.407581	3705.003636	40.289360	-0.035800	3.554521
192.214167	3700.047015	40.294360	-0.035760	3.552179
192.124254	3695.029674	40.299360	-0.035741	3.549812
192.219682	3690.047297	40.304360	-0.035756	3.547468
192.135354	3684.983848	40.309360	-0.035737	3.545077
192.073551	3680.036790	40.314360	-0.035723	3.542739
191.919808	3675.027671	40.319360	-0.035691	3.540367
191.855055	3670.042612	40.324360	-0.035676	3.538008
191.887450	3664.977133	40.329360	-0.035680	3.535614
191.761307	3660.050125	40.334360	-0.035653	3.533277
191.628174	3654.984714	40.339360	-0.035625	3.530872
191.477898	3650.050225	40.344360	-0.035594	3.528527
191.512713	3644.921780	40.349360	-0.035598	3.526097
191.512106	3640.041628	40.354360	-0.035595	3.523782
191.345622	3635.004988	40.359360	-0.035561	3.521383
191.360270	3630.032716	40.364360	-0.035561	3.519021
191.197880	3624.971071	40.369360	-0.035528	3.516607
191.185374	3620.010786	40.374360	-0.035523	3.514246
190.998675	3614.986617	40.379360	-0.035485	3.511846
190.919232	3610.029679	40.384360	-0.035467	3.509481
190.802365	3604.935029	40.389360	-0.035442	3.507046
190.852127	3600.004559	40.394360	-0.035449	3.504697
190.748784	3595.012366	40.399360	-0.035427	3.502309
190.818909	3589.998397	40.404360	-0.035437	3.499916
190.536029	3584.967068	40.409360	-0.035381	3.497498
190.482365	3579.986963	40.414360	-0.035368	3.495113
190.496081	3574.988107	40.419360	-0.035368	3.492721
190.392273	3569.978001	40.424360	-0.035346	3.490316
190.150050	3564.984157	40.429360	-0.035297	3.487911
190.159263	3559.921920	40.434360	-0.035296	3.485483
190.080474	3554.975788	40.439360	-0.035279	3.483105
190.006830	3550.011119	40.444360	-0.035262	3.480716
189.944313	3544.973485	40.449360	-0.035248	3.478292
189.886683	3539.940854	40.454360	-0.035234	3.475868
189.893276	3534.985220	40.459360	-0.035233	3.473483
189.750786	3529.964001	40.464360	-0.035203	3.471058
189.609042	3524.966982	40.469360	-0.035174	3.468642
189.640708	3519.913130	40.474360	-0.035177	3.466206
189.362470	3514.964381	40.479360	-0.035122	3.463804
189.487859	3509.966534	40.484360	-0.035143	3.461395
189.466567	3504.962038	40.489360	-0.035136	3.458975
189.454637	3499.920775	40.494360	-0.035131	3.456536
189.307807	3494.957640	40.499360	-0.035100	3.454126
189.063228	3489.948404	40.504360	-0.035052	3.451688
189.078970	3484.949214	40.509360	-0.035052	3.449265
189.021768	3479.888063	40.514360	-0.035038	3.446807
189.060550	3474.963740	40.519360	-0.035043	3.444419
189.078478	3469.953024	40.524360	-0.035044	3.441985
188.901128	3464.956279	40.529360	-0.035007	3.439548
188.693421	3459.909060	40.534360	-0.034965	3.437082
188.627602	3454.945621	40.539360	-0.034950	3.434663
188.535699	3449.930009	40.544360	-0.034930	3.432215
188.454170	3444.948976	40.549360	-0.034912	3.429783
188.546993	3439.879214	40.554360	-0.034927	3.427314
188.375711	3434.939895	40.559360	-0.034892	3.424894
188.232491	3429.921459	40.564360	-0.034862	3.422435
188.190755	3424.946274	40.569360	-0.034852	3.420000
187.992513	3419.876205	40.574360	-0.034811	3.417510
188.137427	3414.937887	40.579360	-0.034836	3.415099
188.031842	3409.894500	40.584360	-0.034813	3.412623
187.891482	3404.923239	40.589360	-0.034784	3.410178
187.736333	3399.836240	40.594360	-0.034752	3.407674
187.737520	3394.932329	40.599360	-0.034750	3.405266
187.699832	3389.929762	40.604360	-0.034740	3.402806
187.709892	3384.924081	40.609360	-0.034739	3.400345
187.538240	3379.882125	40.614360	-0.034704	3.397855
187.470704	3374.896075	40.619360	-0.034688	3.395396
187.373124	3369.909118	40.624360	-0.034667	3.392934
187.291435	3364.874837	40.629360	-0.034649	3.390447
187.215071	3359.896217	40.634360	-0.034632	3.387986
187.044855	3354.907446	40.639360	-0.034597	3.385513
186.994023	3349.910799	40.644360	-0.034585	3.383041
186.976664	3344.855718	40.649360	-0.034579	3.380539
186.902413	3339.905417	40.654360	-0.034562	3.378085
186.812228	3334.856422	40.659360	-0.034542	3.375580
186.752044	3329.920811	40.664360	-0.034528	3.373130
186.754307	3324.811902	40.669360	-0.034526	3.370595
186.669887	3319.905602	40.674360	-0.034507	3.368155
186.394667	3314.896928	40.679360	-0.034453	3.365653
186.414945	3309.894204	40.684360	-0.034454	3.363166
186.264663	3304.851336	40.689360	-0.034423	3.360649
186.194949	3299.897342	40.694360	-0.034407	3.358179
186.333998	3294.865892	40.699360	-0.034430	3.355679
186.119319	3289.881722	40.704360	-0.034387	3.353182
185.993801	3284.809531	40.709360	-0.034361	3.350644
185.942693	3279.892828	40.714360	-0.034348	3.348186
185.889358	3274.864470	40.719360	-0.034336	3.345670
185.861042	3269.885973	40.724360	-0.034328	3.343178
185.792176	3264.822531	40.729360	-0.034312	3.340640
185.596149	3259.868446	40.734360	-0.034272	3.338148
185.588235	3254.843671	40.739360	-0.034268	3.335629
185.391436	3249.875439	40.744360	-0.034228	3.333126
185.360705	3244.778606	40.749360	-0.034219	3.330565
185.245578	3239.868467	40.754360	-0.034195	3.328092
185.263395	3234.869848	40.759360	-0.034196	3.325579
185.215777	3229.862659	40.764360	-0.034184	3.323057
184.981980	3224.825602	40.769360	-0.034137	3.320508
184.982727	3219.843924	40.774360	-0.034135	3.317997
184.867305	3214.841155	40.779360	-0.034110	3.315468
184.711885	3209.837196	40.784360	-0.034078	3.312933
184.741666	3204.807020	40.789360	-0.034081	3.310394
184.581747	3199.834740	40.794360	-0.034048	3.307872
184.641794	3194.846065	40.799360	-0.034057	3.305351
184.485660	3189.797834	40.804360	-0.034024	3.302787
184.497985	3184.848997	40.809360	-0.034024	3.300280
184.467995	3179.809951	40.814360	-0.034016	3.297723
184.286869	3174.844424	40.819360	-0.033979	3.295193
184.195821	3169.753957	40.824360	-0.033959	3.292603
184.137968	3164.842037	40.829360	-0.033945	3.290103
184.011299	3159.835701	40.834360	-0.033919	3.287549
183.934317	3154.842693	40.839360	-0.033901	3.285003
183.903660	3149.779399	40.844360	-0.033893	3.282422
183.797358	3144.831041	40.849360	-0.033870	3.279893
183.654095	3139.795706	40.854360	-0.033840	3.277316
183.687036	3134.825493	40.859360	-0.033844	3.274780
183.428709	3129.743305	40.864360	-0.033792	3.272168
183.549219	3124.830063	40.869360	-0.033812	3.269662
183.442516	3119.803612	40.874360	-0.033789	3.267083
183.234302	3114.808575	40.879360	-0.033747	3.264513
183.314839	3109.755888	40.884360	-0.033760	3.261927
183.299644	3104.816687	40.889360	-0.033754	3.259392
183.218326	3099.779102	40.894360	-0.033736	3.256800
182.845321	3094.709789	40.899360	-0.033663	3.254175
183.007189	3089.791090	40.904360	-0.033691	3.251654
183.009440	3084.815898	40.909360	-0.033689	3.249093
182.922807	3079.815530	40.914360	-0.033670	3.246513
182.787137	3074.762765	40.919360	-0.033641	3.243900
182.751141	3069.805464	40.924360	-0.033632	3.241340
182.687699	3064.775915	40.929360	-0.033617	3.238740
182.486011	3059.803588	40.934360	-0.033576	3.236159
182.510204	3054.724284	40.939360	-0.033578	3.233533
182.357513	3049.786652	40.944360	-0.033547	3.230969
182.275394	3044.800067	40.949360	-0.033528	3.228381
182.020411	3039.785327	40.954360	-0.033477	3.225766
182.070753	3034.730343	40.959360	-0.033484	3.223146
181.991672	3029.782642	40.964360	-0.033467	3.220573
181.906458	3024.754329	40.969360	-0.033448	3.217955
182.023167	3019.701863	40.974360	-0.033467	3.215333
181.626496	3014.780915	40.979360	-0.033390	3.212749
181.724321	3009.771652	40.984360	-0.033405	3.210145
181.524724	3004.789164	40.989360	-0.033365	3.207536
181.606520	2999.719815	40.994360	-0.033378	3.204895
181.531816	2994.788499	40.999360	-0.033361	3.202315
181.456505	2989.737657	41.004360	-0.033344	3.199671
181.390726	2984.783021	41.009360	-0.033329	3.197075
181.141076	2979.691952	41.014360	-0.033279	3.194395
181.205532	2974.763810	41.019360	-0.033288	3.191817
180.904866	2969.765497	41.024360	-0.033229	3.189178
181.060753	2964.753745	41.029360	-0.033256	3.186557
180.847976	2959.698156	41.034360	-0.033213	3.183889
180.653884	2954.711864	41.039360	-0.033173	3.181256
180.552283	2949.765669	41.044360	-0.033151	3.178648
180.520962	2944.653899	41.049360	-0.033143	3.175954
180.597130	2939.770669	41.054360	-0.033155	3.173385
180.615703	2934.750520	41.059360	-0.033155	3.170738
180.355614	2929.754086	41.064360	-0.033103	3.168085
180.333983	2924.704945	41.069360	-0.033097	3.165416
180.210512	2919.748864	41.074360	-0.033071	3.162788
180.187581	2914.721912	41.079360	-0.033064	3.160126
179.977475	2909.743920	41.084360	-0.033021	3.157477
180.018795	2904.664034	41.089360	-0.033026	3.154786
179.842684	2899.713077	41.094360	-0.032990	3.152149
179.870024	2894.735033	41.099360	-0.032993	3.149507
179.674835	2889.675434	41.104360	-0.032953	3.146806
179.657475	2884.744952	41.109360	-0.032947	3.144182
179.568377	2879.690170	41.114360	-0.032928	3.141486
179.358914	2874.731357	41.119360	-0.032885	3.138831
179.461769	2869.638811	41.124360	-0.032902	3.136121
179.303743	2864.736502	41.129360	-0.032870	3.133495
179.261069	2859.713604	41.134360	-0.032859	3.130809
179.230944	2854.727450	41.139360	-0.032850	3.128141
179.164760	2849.654630	41.144360	-0.032835	3.125423
178.978054	2844.683377	41.149360	-0.032797	3.122749
178.965022	2839.731456	41.154360	-0.032792	3.120094
179.030549	2834.632808	41.159360	-0.032802	3.117362
178.771262	2829.718326	41.164360	-0.032750	3.114707
178.550802	2824.689266	41.169360	-0.032706	3.111991
178.472258	2819.706341	41.174360	-0.032688	3.109305
178.475329	2814.645300	41.179360	-0.032686	3.106581
178.484344	2809.699786	41.184360	-0.032685	3.103917
178.421687	2804.670744	41.189360	-0.032670	3.101200
178.330213	2799.598589	41.194360	-0.032650	3.098457
178.318112	2794.687542	41.199360	-0.032645	3.095803
178.303283	2789.709464	41.204360	-0.032640	3.093110
178.012436	2784.700293	41.209360	-0.032582	3.090381
177.878562	2779.650914	41.214360	-0.032554	3.087637
177.867717	2774.691913	41.219360	-0.032550	3.084948
177.890742	2769.675215	41.224360	-0.032551	3.082227
177.874270	2764.685353	41.229360	-0.032545	3.079516
177.618003	2759.627404	41.234360	-0.032494	3.076750
177.479589	2754.656686	41.239360	-0.032465	3.074037
177.451187	2749.713645	41.244360	-0.032457	3.071343
177.393519	2744.616350	41.249360	-0.032444	3.068561
177.269738	2739.683597	41.254360	-0.032418	3.065862
177.201767	2734.645815	41.259360	-0.032402	3.063107
177.135928	2729.689423	41.264360	-0.032387	3.060394
177.173084	2724.590712	41.269360	-0.032391	3.057607
177.122386	2719.670551	41.274360	-0.032379	3.054910
177.051282	2714.678569	41.279360	-0.032363	3.052170
176.867327	2709.613368	41.284360	-0.032325	3.049380
176.853219	2704.691415	41.289360	-0.032320	3.046677
176.755150	2699.625872	41.294360	-0.032299	3.043887
176.727215	2694.672463	41.299360	-0.032291	3.041161
176.679317	2689.585849	41.304360	-0.032279	3.038358
176.526507	2684.663064	41.309360	-0.032247	3.035635
176.510282	2679.640275	41.314360	-0.032242	3.032864
176.476784	2674.610566	41.319360	-0.032233	3.030086
176.247125	2669.665842	41.324360	-0.032187	3.027339
176.175765	2664.608666	41.329360	-0.032170	3.024537
176.124377	2659.654174	41.334360	-0.032158	3.021791
176.135979	2654.567708	41.339360	-0.032157	3.018974
175.883491	2649.651995	41.344360	-0.032107	3.016231
175.859750	2644.647174	41.349360	-0.032100	3.013452
175.656453	2639.599924	41.354360	-0.032059	3.010634
175.715564	2634.641660	41.359360	-0.032067	3.007881
175.750272	2629.625243	41.364360	-0.032071	3.005091
175.674670	2624.646308	41.369360	-0.032054	3.002312
175.622690	2619.566765	41.374360	-0.032042	2.999476
175.513003	2614.629805	41.379360	-0.032018	2.996713
175.454257	2609.627074	41.384360	-0.032004	2.993914
175.314870	2604.575696	41.389360	-0.031975	2.991080
175.210602	2599.637537	41.394360	-0.031953	2.988309
175.162500	2594.586935	41.399360	-0.031941	2.985476
175.149310	2589.636531	41.404360	-0.031936	2.982699
174.901023	2584.537939	41.409360	-0.031886	2.979820
174.792241	2579.614088	41.414360	-0.031863	2.977047
174.679925	2574.625933	41.419360	-0.031839	2.974234
174.774460	2569.575318	41.424360	-0.031854	2.971397
174.539988	2564.613743	41.429360	-0.031807	2.968585
174.494986	2559.597961	41.434360	-0.031796	2.965753
174.459591	2554.610138	41.439360	-0.031787	2.962935
174.363293	2549.538403	41.444360	-0.031766	2.960062
174.223410	2544.595001	41.449360	-0.031737	2.957257
174.024259	2539.623889	41.454360	-0.031696	2.954429
174.061955	2534.535070	41.459360	-0.031701	2.951547
174.114165	2529.614462	41.464360	-0.031708	2.948760
173.892154	2524.563878	41.469360	-0.031663	2.945876
173.823710	2519.529154	41.474360	-0.031648	2.943010
173.816881	2514.572433	41.479360	-0.031644	2.940190
173.915033	2509.611967	41.484360	-0.031659	2.937372
173.577309	2504.598653	41.489360	-0.031593	2.934490
173.628324	2499.561165	41.494360	-0.031600	2.931620
173.397735	2494.594408	41.499360	-0.031554	2.928767
173.597291	2489.562640	41.504360	-0.031589	2.925904
173.467407	2484.525107	41.509360	-0.031561	2.923012
173.267880	2479.610158	41.514360	-0.031521	2.920183
173.211337	2474.571348	41.519360	-0.031508	2.917290
173.209800	2469.585663	41.524360	-0.031505	2.914428
173.062871	2464.533263	41.529360	-0.031474	2.911515
172.809753	2459.547973	41.534360	-0.031423	2.908630
172.984330	2454.594871	41.539360	-0.031454	2.905791
172.725247	2449.492467	41.544360	-0.031402	2.902832
172.729951	2444.584902	41.549360	-0.031400	2.900002
172.723878	2439.579701	41.554360	-0.031397	2.897112
172.747879	2434.509341	41.559360	-0.031398	2.894183
172.409271	2429.585870	41.564360	-0.031332	2.891310
172.383184	2424.538960	41.569360	-0.031324	2.888385
172.263659	2419.587972	41.574360	-0.031299	2.885507
172.084959	2414.492890	41.579360	-0.031262	2.882537
172.044127	2409.544869	41.584360	-0.031252	2.879660
172.002127	2404.567072	41.589360	-0.031241	2.876762
171.855796	2399.499101	41.594360	-0.031211	2.873802
171.958496	2394.558839	41.599360	-0.031228	2.870931
171.800460	2389.531058	41.604360	-0.031195	2.867987
171.764979	2384.467961	41.609360	-0.031186	2.865028
171.566597	2379.553953	41.614360	-0.031145	2.862141
171.614290	2374.560620	41.619360	-0.031152	2.859223
171.536536	2369.562618	41.624360	-0.031134	2.856291
171.311302	2364.502178	41.629360	-0.031089	2.853307
171.400638	2359.521664	41.634360	-0.031103	2.850391
171.166123	2354.556917	41.639360	-0.031056	2.847457
171.172264	2349.486240	41.644360	-0.031055	2.844475
171.142240	2344.551614	41.649360	-0.031046	2.841568
170.801181	2339.527025	41.654360	-0.030979	2.838582
170.740646	2334.490731	41.659360	-0.030965	2.835606
170.601516	2329.550055	41.664360	-0.030936	2.832678
170.578443	2324.500005	41.669360	-0.030929	2.829691
170.371859	2319.530876	41.674360	-0.030887	2.826735
170.407836	2314.461822	41.679360	-0.030891	2.823734
170.378197	2309.527536	41.684360	-0.030883	2.820806
170.192376	2304.544224	41.689360	-0.030845	2.817833
170.051522	2299.486982	41.694360	-0.030816	2.814817
170.027034	2294.504762	41.699360	-0.030808	2.811851
170.069742	2289.518673	41.704360	-0.030814	2.808885
169.970692	2284.453431	41.709360	-0.030792	2.805858
169.825753	2279.528720	41.714360	-0.030762	2.802907
169.785881	2274.500172	41.719360	-0.030752	2.799900
169.631991	2269.456230	41.724360	-0.030720	2.796871
169.599703	2264.533482	41.729360	-0.030712	2.793921
169.635421	2259.473911	41.734360	-0.030716	2.790891
169.411098	2254.516802	41.739360	-0.030670	2.787900
169.387332	2249.419212	41.744360	-0.030663	2.784836
169.049485	2244.523493	41.749360	-0.030597	2.781865
169.112999	2239.516943	41.754360	-0.030606	2.778856
169.210889	2234.470436	41.759360	-0.030622	2.775823
169.117464	2229.487300	41.764360	-0.030601	2.772809
168.957261	2224.519829	41.769360	-0.030568	2.769796
168.776057	2219.429984	41.774360	-0.030531	2.766705
168.710167	2214.514943	41.779360	-0.030516	2.763724
168.662087	2209.497864	41.784360	-0.030505	2.760680
168.621566	2204.443174	41.789360	-0.030494	2.757611
168.536805	2199.516009	41.794360	-0.030476	2.754612
168.437421	2194.464248	41.799360	-0.030454	2.751533
168.427161	2189.424999	41.804360	-0.030449	2.748465
168.395533	2184.487371	41.809360	-0.030441	2.745454
168.254567	2179.502464	41.814360	-0.030411	2.742401
168.209276	2174.484065	41.819360	-0.030400	2.739333
168.131482	2169.449535	41.824360	-0.030383	2.736249
167.953320	2164.466503	41.829360	-0.030346	2.733185
167.659171	2159.494173	41.834360	-0.030288	2.730114
167.813113	2154.403556	41.839360	-0.030314	2.727004
167.700662	2149.468041	41.844360	-0.030290	2.723964
167.564991	2144.498506	41.849360	-0.030262	2.720897
167.396441	2139.421861	41.854360	-0.030228	2.717759
167.476715	2134.463134	41.859360	-0.030240	2.714709
167.314347	2129.462577	41.864360	-0.030207	2.711611
167.238347	2124.390712	41.869360	-0.030190	2.708472
167.259107	2119.478472	41.874360	-0.030191	2.705436
167.232420	2114.466123	41.879360	-0.030183	2.702331
167.070042	2109.437250	41.884360	-0.030150	2.699201
166.931459	2104.475986	41.889360	-0.030121	2.696111
166.734547	2099.446838	41.894360	-0.030081	2.692971
166.874189	2094.396972	41.899360	-0.030105	2.689842
166.759035	2089.464486	41.904360	-0.030080	2.686761
166.773984	2084.462819	41.909360	-0.030080	2.683644
166.602624	2079.413290	41.914360	-0.030045	2.680478
166.561063	2074.462840	41.919360	-0.030035	2.677382
166.415548	2069.426268	41.924360	-0.030004	2.674219
166.285117	2064.450489	41.929360	-0.029977	2.671091
166.019777	2059.390653	41.934360	-0.029924	2.667896
166.174767	2054.455165	41.939360	-0.029951	2.664811
166.095733	2049.458392	41.944360	-0.029933	2.661664
166.067987	2044.386803	41.949360	-0.029925	2.658470
165.791693	2039.407174	41.954360	-0.029870	2.655309
165.750057	2034.423823	41.959360	-0.029860	2.652162
165.675305	2029.348586	41.964360	-0.029843	2.648951
165.643214	2024.410230	41.969360	-0.029834	2.645825
165.628672	2019.435927	41.974360	-0.029829	2.642675
165.509251	2014.364785	41.979360	-0.029803	2.639451
165.385618	2009.370026	41.984360	-0.029777	2.636270
165.240413	2004.425262	41.989360	-0.029747	2.633116
165.096775	1999.321220	41.994360	-0.029717	2.629857
165.177747	1994.408224	41.999360	-0.029730	2.626735
165.070748	1989.427655	42.004360	-0.029707	2.623550
164.823970	1984.379519	42.009360	-0.029658	2.620305
164.904173	1979.381710	42.014360	-0.029670	2.617117
164.853996	1974.423020	42.019360	-0.029658	2.613939
164.842257	1969.340994	42.024360	-0.029653	2.610682
164.770625	1964.399169	42.029360	-0.029637	2.607505
164.607533	1959.418051	42.034360	-0.029603	2.604291
164.579868	1954.345133	42.039360	-0.029595	2.601025
164.753810	1949.378996	42.044360	-0.029626	2.597842
164.463140	1944.403193	42.049360	-0.029568	2.594608
164.220272	1939.322067	42.054360	-0.029519	2.591307
164.231312	1934.394750	42.059360	-0.029519	2.588123
164.189478	1929.403837	42.064360	-0.029508	2.584889
164.086621	1924.348588	42.069360	-0.029486	2.581603
164.061351	1919.374043	42.074360	-0.029478	2.578373
163.938637	1914.401106	42.079360	-0.029453	2.575132
163.825541	1909.313730	42.084360	-0.029428	2.571812
163.612576	1904.380586	42.089360	-0.029386	2.568580
163.721250	1899.397507	42.094360	-0.029403	2.565340
163.654499	1894.328975	42.099360	-0.029388	2.562024
163.547870	1889.350070	42.104360	-0.029365	2.558759
163.603624	1884.393280	42.109360	-0.029373	2.555519
163.321266	1879.299542	42.114360	-0.029317	2.552155
163.123326	1874.379695	42.119360	-0.029277	2.548908
162.948222	1869.400610	42.124360	-0.029241	2.545619
163.009485	1864.332475	42.129360	-0.029250	2.542290
162.871160	1859.357566	42.134360	-0.029221	2.538999
162.888088	1854.376845	42.139360	-0.029222	2.535714
162.751227	1849.316484	42.144360	-0.029193	2.532359
162.718880	1844.359194	42.149360	-0.029184	2.529076
162.589092	1839.388933	42.154360	-0.029157	2.525772
162.540283	1834.314465	42.159360	-0.029145	2.522402
162.421676	1829.339673	42.164360	-0.029120	2.519087
162.378541	1824.384877	42.169360	-0.029109	2.515788
162.271942	1819.279830	42.174360	-0.029086	2.512379
162.318894	1814.362668	42.179360	-0.029092	2.509104
162.104168	1809.381250	42.184360	-0.029049	2.505758
161.952856	1804.314870	42.189360	-0.029018	2.502357
161.855564	1799.335718	42.194360	-0.028997	2.499014
161.758323	1794.315091	42.199360	-0.028976	2.495639
161.786693	1789.346877	42.204360	-0.028978	2.492307
161.606257	1784.347086	42.209360	-0.028942	2.488929
161.419460	1779.297577	42.214360	-0.028903	2.485512
161.501366	1774.373273	42.219360	-0.028916	2.482201
161.267750	1769.317342	42.224360	-0.028869	2.478766
161.333691	1764.218223	42.229360	-0.028879	2.475326
161.323317	1759.366949	42.234360	-0.028875	2.472042
161.193652	1754.362186	42.239360	-0.028847	2.468638
161.096508	1749.320939	42.244360	-0.028826	2.465207
160.954082	1744.359949	42.249360	-0.028797	2.461822
160.867212	1739.338151	42.254360	-0.028778	2.458396
160.768424	1734.280671	42.259360	-0.028756	2.454940
160.785392	1729.345601	42.264360	-0.028757	2.451573
160.747226	1724.357328	42.269360	-0.028747	2.448161
160.665328	1719.300861	42.274360	-0.028729	2.444692
160.507305	1714.319328	42.279360	-0.028696	2.441263
160.307043	1709.348825	42.284360	-0.028655	2.437832
160.264787	1704.260087	42.289360	-0.028645	2.434331
160.208569	1699.349301	42.294360	-0.028631	2.430945
160.123928	1694.319064	42.299360	-0.028613	2.427470
160.008880	1689.339504	42.304360	-0.028588	2.424022
159.963471	1684.317182	42.309360	-0.028577	2.420546
159.763999	1679.272066	42.314360	-0.028537	2.417034
159.744582	1674.343840	42.319360	-0.028530	2.413616
159.549704	1669.325044	42.324360	-0.028491	2.410113
159.493233	1664.283689	42.329360	-0.028477	2.406602
159.374303	1659.304156	42.334360	-0.028452	2.403124
159.400791	1654.340307	42.339360	-0.028455	2.399665
159.365832	1649.238283	42.344360	-0.028445	2.396099
159.331666	1644.336708	42.349360	-0.028436	2.392668
159.226791	1639.343652	42.354360	-0.028414	2.389161
158.978387	1634.287019	42.359360	-0.028364	2.385590
158.918666	1629.314568	42.364360	-0.028350	2.382091
158.731264	1624.269416	42.369360	-0.028312	2.378524
158.633145	1619.327515	42.374360	-0.028290	2.375032
158.674138	1614.313994	42.379360	-0.028296	2.371499
158.555605	1609.275816	42.384360	-0.028270	2.367928
158.457311	1604.308929	42.389360	-0.028249	2.364403
158.442865	1599.314004	42.394360	-0.028244	2.360861
158.147622	1594.244242	42.399360	-0.028185	2.357233
158.137925	1589.321772	42.404360	-0.028181	2.353733
158.112914	1584.314413	42.409360	-0.028173	2.350165
157.955878	1579.279612	42.414360	-0.028141	2.346559
157.849935	1574.290615	42.419360	-0.028118	2.342986
157.919574	1569.252070	42.424360	-0.028129	2.339389
157.664764	1564.318630	42.429360	-0.028078	2.335829
157.658076	1559.302694	42.434360	-0.028074	2.332230
157.444579	1554.255234	42.439360	-0.028031	2.328581
157.422050	1549.282589	42.444360	-0.028024	2.325000
157.227908	1544.318693	42.449360	-0.027984	2.321402
157.265817	1539.200037	42.454360	-0.027989	2.317711
157.164804	1534.329058	42.459360	-0.027967	2.314179
157.121668	1529.278282	42.464360	-0.027956	2.310517
156.912497	1524.316461	42.469360	-0.027914	2.306896
156.891064	1519.283840	42.474360	-0.027907	2.303238
156.734827	1514.240023	42.479360	-0.027875	2.299551
156.731518	1509.306859	42.484360	-0.027872	2.295956
156.560847	1504.314814	42.489360	-0.027837	2.292294
156.579105	1499.250704	42.494360	-0.027837	2.288594
156.481191	1494.277089	42.499360	-0.027816	2.284942
156.277775	1489.231130	42.504360	-0.027775	2.281219
156.188177	1484.308748	42.509360	-0.027755	2.277593
156.153617	1479.303853	42.514360	-0.027746	2.273907
156.050894	1474.260666	42.519360	-0.027724	2.270179
156.006424	1469.276128	42.524360	-0.027713	2.266494
155.904533	1464.309068	42.529360	-0.027691	2.262810
155.649945	1459.231696	42.534360	-0.027640	2.259022
155.625395	1454.294685	42.539360	-0.027633	2.255357
155.686853	1449.239575	42.544360	-0.027642	2.251607
155.472058	1444.283184	42.549360	-0.027599	2.247894
155.332005	1439.280440	42.554360	-0.027569	2.244149
155.281406	1434.200521	42.559360	-0.027557	2.240350
155.251260	1429.309253	42.564360	-0.027549	2.236688
154.953220	1424.266565	42.569360	-0.027490	2.232876
154.992951	1419.293982	42.574360	-0.027494	2.229148
154.857161	1414.274813	42.579360	-0.027466	2.225359
154.878972	1409.222245	42.584360	-0.027467	2.221556
154.800309	1404.281427	42.589360	-0.027450	2.217820
154.598025	1399.287409	42.594360	-0.027409	2.214023
154.575375	1394.256366	42.599360	-0.027402	2.210212
154.604173	1389.255286	42.604360	-0.027405	2.206423
154.411986	1384.214864	42.609360	-0.027366	2.202573
154.215380	1379.288339	42.614360	-0.027326	2.198801
154.303111	1374.291364	42.619360	-0.027340	2.195002
154.047097	1369.239955	42.624360	-0.027289	2.191116
154.013758	1364.268470	42.629360	-0.027280	2.187309
154.007928	1359.217643	42.634360	-0.027276	2.183438
153.904551	1354.274811	42.639360	-0.027254	2.179632
153.905036	1349.289882	42.644360	-0.027251	2.175799
153.661796	1344.221811	42.649360	-0.027202	2.171866
153.509279	1339.253793	42.654360	-0.027171	2.168015
153.334012	1334.185757	42.659360	-0.027135	2.164076
153.546700	1329.281284	42.664360	-0.027173	2.160302
153.290553	1324.295358	42.669360	-0.027121	2.156404
153.293957	1319.244666	42.674360	-0.027119	2.152478
153.151637	1314.273383	42.679360	-0.027090	2.148590
153.051168	1309.217439	42.684360	-0.027068	2.144634
152.767756	1304.279321	42.689360	-0.027012	2.140741
152.818450	1299.291881	42.694360	-0.027019	2.136842
152.523316	1294.234002	42.699360	-0.026960	2.132839
152.507832	1289.250470	42.704360	-0.026955	2.128921
152.561320	1284.209530	42.709360	-0.026962	2.124958
152.275818	1279.280751	42.714360	-0.026905	2.121036
152.453894	1274.279701	42.719360	-0.026936	2.117105
152.153037	1269.243723	42.724360	-0.026877	2.113081
152.074687	1264.256157	42.729360	-0.026859	2.109115
152.020572	1259.216014	42.734360	-0.026846	2.105103
151.931404	1254.264320	42.739360	-0.026827	2.101149
151.721121	1249.257694	42.744360	-0.026784	2.097129
151.721164	1244.250900	42.749360	-0.026782	2.093127
151.590583	1239.241625	42.754360	-0.026754	2.089099
151.505674	1234.201229	42.759360	-0.026735	2.085044
151.489755	1229.281092	42.764360	-0.026730	2.081086
151.415292	1224.250009	42.769360	-0.026713	2.077024
151.210589	1219.262797	42.774360	-0.026672	2.072974
151.062423	1214.274782	42.779360	-0.026641	2.068921
150.957203	1209.202599	42.784360	-0.026618	2.064798
150.910029	1204.271649	42.789360	-0.026607	2.060789
150.846742	1199.232796	42.794360	-0.026592	2.056682
150.823308	1194.242633	42.799360	-0.026585	2.052612
150.578690	1189.247574	42.804360	-0.026536	2.048501
150.365620	1184.236625	42.809360	-0.026493	2.044373
150.307746	1179.281800	42.814360	-0.026479	2.040303
150.391993	1174.221246	42.819360	-0.026493	2.036155
150.303087	1169.254492	42.824360	-0.026473	2.032054
150.146285	1164.209890	42.829360	-0.026441	2.027872
150.045598	1159.259273	42.834360	-0.026419	2.023767
149.905091	1154.266975	42.839360	-0.026390	2.019613
149.899469	1149.234303	42.844360	-0.026386	2.015434
149.671698	1144.237356	42.849360	-0.026340	2.011248
149.596136	1139.179272	42.854360	-0.026323	2.007022
149.704714	1134.272036	42.859360	-0.026341	2.002937
149.458957	1129.255420	42.864360	-0.026292	1.998705
149.159724	1124.251795	42.869360	-0.026233	1.994469
149.294950	1119.264172	42.874360	-0.026255	1.990294
149.090067	1114.235479	42.879360	-0.026214	1.986031
149.167924	1109.273994	42.884360	-0.026226	1.981853
149.021941	1104.229226	42.889360	-0.026196	1.977565
148.715475	1099.248465	42.894360	-0.026135	1.973302
148.718874	1094.203843	42.899360	-0.026133	1.969016
148.541124	1089.280740	42.904360	-0.026097	1.964800
148.456697	1084.238662	42.909360	-0.026078	1.960486
148.413485	1079.265583	42.914360	-0.026067	1.956226
148.405902	1074.265345	42.919360	-0.026063	1.951940
148.414955	1069.204661	42.924360	-0.026062	1.947594
148.285535	1064.278017	42.929360	-0.026035	1.943335
148.027592	1059.210519	42.934360	-0.025983	1.938927
147.945680	1054.251600	42.939360	-0.025965	1.934627
147.833906	1049.203409	42.944360	-0.025941	1.930237
147.755721	1044.276310	42.949360	-0.025924	1.925946
147.714550	1039.251018	42.954360	-0.025914	1.921565
147.726155	1034.264737	42.959360	-0.025913	1.917215
147.607241	1029.270195	42.964360	-0.025888	1.912830
147.514567	1024.226078	42.969360	-0.025868	1.908396
147.462874	1019.274337	42.974360	-0.025855	1.904037
147.213666	1014.228371	42.979360	-0.025805	1.899558
147.160295	1009.249785	42.984360	-0.025793	1.895156
147.030063	1004.203063	42.989360	-0.025765	1.890672
147.037913	999.282056	42.994360	-0.025764	1.886308
146.825368	994.245036	42.999360	-0.025721	1.881800
146.754026	989.259571	43.004360	-0.025705	1.877347
146.809992	984.222490	43.009360	-0.025713	1.872856
146.690963	979.264459	43.014360	-0.025688	1.868399
146.450182	974.267123	43.019360	-0.025639	1.863879
146.391901	969.250189	43.024360	-0.025626	1.859357
146.324826	964.247067	43.029360	-0.025610	1.854835
146.203488	959.187980	43.034360	-0.025585	1.850243
146.112163	954.297522	43.039360	-0.025565	1.845797
146.048586	949.256216	43.044360	-0.025550	1.841207
145.927435	944.273229	43.049360	-0.025524	1.836651
145.899804	939.238949	43.054360	-0.025517	1.832050
145.838385	934.292931	43.059360	-0.025502	1.827513
145.685885	929.254481	43.064360	-0.025471	1.822866
145.595756	924.263966	43.069360	-0.025451	1.818261
145.600536	919.223649	43.074360	-0.025449	1.813613
145.358187	914.306992	43.079360	-0.025401	1.809030
145.164048	909.259268	43.084360	-0.025361	1.804321
145.096124	904.283056	43.089360	-0.025346	1.799685
144.986442	899.242988	43.094360	-0.025322	1.794971
145.003613	894.272058	43.099360	-0.025323	1.790329
144.720875	889.277127	43.104360	-0.025267	1.785607
144.614450	884.266784	43.109360	-0.025244	1.780884
144.706416	879.245158	43.114360	-0.025259	1.776168
144.524143	874.265872	43.119360	-0.025221	1.771438
144.522929	869.312011	43.124360	-0.025219	1.766747
144.359466	864.283434	43.129360	-0.025185	1.761948
144.169415	859.286249	43.134360	-0.025146	1.757161
144.085703	854.256052	43.139360	-0.025128	1.752346
144.091964	849.308412	43.144360	-0.025126	1.747611
143.882470	844.263888	43.149360	-0.025084	1.742736
143.763242	839.284923	43.154360	-0.025059	1.737925
143.663284	834.244788	43.159360	-0.025037	1.733045
143.676053	829.321713	43.164360	-0.025037	1.728282
143.604620	824.267624	43.169360	-0.025021	1.723365
143.325228	819.302766	43.174360	-0.024965	1.718487
143.218096	814.254770	43.179360	-0.024942	1.713542
143.120080	809.313049	43.184360	-0.024921	1.708689
143.099335	804.269677	43.189360	-0.024914	1.703734
142.931670	799.267984	43.194360	-0.024880	1.698782
142.789032	794.253811	43.199360	-0.024850	1.693807
142.745825	789.329509	43.204360	-0.024839	1.688922
142.649130	784.298192	43.209360	-0.024818	1.683909
142.739580	779.293121	43.214360	-0.024833	1.678937
142.545742	774.308224	43.219360	-0.024794	1.673924
142.301125	769.308046	43.224360	-0.024745	1.668872
142.154438	764.303101	43.229360	-0.024714	1.663816
142.164063	759.277856	43.234360	-0.024713	1.658750
141.962390	754.332346	43.239360	-0.024672	1.653714
141.921388	749.315801	43.244360	-0.024662	1.648618
141.822135	744.323208	43.249360	-0.024641	1.643520
141.716888	739.278754	43.254360	-0.024618	1.638352
141.658194	734.340701	43.259360	-0.024604	1.633285
141.529949	729.298014	43.264360	-0.024577	1.628083
141.521621	724.324315	43.269360	-0.024573	1.622956
141.231974	719.282587	43.274360	-0.024515	1.617693
141.082133	714.367755	43.279360	-0.024484	1.612570
141.003967	709.327731	43.284360	-0.024467	1.607312
140.838476	704.355969	43.289360	-0.024433	1.602092
140.863725	699.300231	43.294360	-0.024435	1.596801
140.684240	694.347449	43.299360	-0.024398	1.591565
140.497620	689.322407	43.304360	-0.024360	1.586234
140.493585	684.303134	43.309360	-0.024357	1.580923
140.265656	679.366955	43.314360	-0.024311	1.575643
140.284644	674.341440	43.319360	-0.024312	1.570294
140.161064	669.355445	43.324360	-0.024286	1.564944
140.134324	664.316124	43.329360	-0.024278	1.559535
139.816347	659.388784	43.334360	-0.024215	1.554175
139.807947	654.330265	43.339360	-0.024211	1.548711
139.614133	649.350510	43.344360	-0.024172	1.543279
139.596604	644.314910	43.349360	-0.024166	1.537800
139.413614	639.397915	43.354360	-0.024129	1.532400
139.415108	634.379647	43.359360	-0.024126	1.526904
139.167005	629.358275	43.364360	-0.024077	1.521339
139.209058	624.398866	43.369360	-0.024082	1.515875
139.034512	619.381823	43.374360	-0.024046	1.510287
138.986711	614.389524	43.379360	-0.024034	1.504730
138.853890	609.346243	43.384360	-0.024007	1.499079
138.496507	604.408623	43.389360	-0.023936	1.493483
138.538085	599.402539	43.394360	-0.023941	1.487864
138.466246	594.373746	43.399360	-0.023925	1.482177
138.333195	589.421985	43.404360	-0.023897	1.476544
138.253540	584.393666	43.409360	-0.023880	1.470812
138.097939	579.376038	43.414360	-0.023847	1.465055
137.974480	574.411250	43.419360	-0.023821	1.459342
137.896877	569.419171	43.424360	-0.023804	1.453584
137.852579	564.446898	43.429360	-0.023793	1.447833
137.701604	559.397947	43.434360	-0.023762	1.441949
137.671801	554.444319	43.439360	-0.023753	1.436175
137.403408	549.415227	43.444360	-0.023700	1.430243
137.417783	544.406722	43.449360	-0.023700	1.424366
137.281220	539.470511	43.454360	-0.023672	1.418521
137.278920	534.439261	43.459360	-0.023668	1.412565
137.047674	529.435320	43.464360	-0.023622	1.406570
136.962326	524.459625	43.469360	-0.023603	1.400613
136.772832	519.438517	43.474360	-0.023565	1.394555
136.732585	514.465658	43.479360	-0.023554	1.388559
136.692104	509.410622	43.484360	-0.023544	1.382438
136.311870	504.510147	43.489360	-0.023469	1.376406
136.404280	499.509562	43.494360	-0.023484	1.370325
136.103761	494.477074	43.499360	-0.023425	1.364094
136.160013	489.503621	43.504360	-0.023433	1.357983
135.974947	484.508343	43.509360	-0.023395	1.351767
135.716774	479.486474	43.514360	-0.023343	1.345472
135.744435	474.536676	43.519360	-0.023346	1.339300
135.694238	469.515552	43.524360	-0.023334	1.332993
135.451823	464.498348	43.529360	-0.023285	1.326618
135.207317	459.564675	43.534360	-0.023236	1.320319
135.244996	454.500325	43.539360	-0.023241	1.313884
135.172170	449.501661	43.544360	-0.023224	1.307478
134.948663	444.593719	43.549360	-0.023179	1.301123
134.928887	439.549440	43.554360	-0.023173	1.294606
134.735503	434.559052	43.559360	-0.023134	1.288088
134.425050	429.606566	43.564360	-0.023072	1.281559
134.515932	424.539310	43.569360	-0.023087	1.274937
134.402766	419.550667	43.574360	-0.023063	1.268338
134.169786	414.622454	43.579360	-0.023016	1.261756
134.051627	409.597804	43.584360	-0.022991	1.255038
133.945661	404.580031	43.589360	-0.022968	1.248296
133.785167	399.615107	43.594360	-0.022935	1.241576
133.731572	394.605855	43.599360	-0.022922	1.234785
133.696140	389.552856	43.604360	-0.022913	1.227900
133.516053	384.667451	43.609360	-0.022876	1.221172
133.499483	379.676123	43.614360	-0.022870	1.214300
133.356203	374.642572	43.619360	-0.022841	1.207299
133.111808	369.687642	43.624360	-0.022792	1.200342
132.870801	364.678576	43.629360	-0.022743	1.193270
132.876466	359.676816	43.634360	-0.022742	1.186227
132.847603	354.704620	43.639360	-0.022734	1.179175
132.579235	349.694508	43.644360	-0.022680	1.171966
132.391288	344.747201	43.649360	-0.022642	1.164824
132.428281	339.688373	43.654360	-0.022646	1.157532
132.356903	334.693227	43.659360	-0.022630	1.150260
132.071617	329.788535	43.664360	-0.022573	1.143019
131.899228	324.779062	43.669360	-0.022538	1.135606
131.792963	319.762296	43.674360	-0.022515	1.128152
131.640868	314.777461	43.679360	-0.022484	1.120683
131.619241	309.758869	43.684360	-0.022477	1.113147
131.418995	304.833304	43.689360	-0.022437	1.105654
131.388586	299.815196	43.694360	-0.022428	1.098014
131.182595	294.813557	43.699360	-0.022387	1.090298
130.971009	289.843750	43.704360	-0.022344	1.082574
130.953915	284.790766	43.709360	-0.022338	1.074719
130.781636	279.894280	43.714360	-0.022303	1.067009
130.662367	274.911535	43.719360	-0.022277	1.059121
130.567534	269.882941	43.724360	-0.022257	1.051108
130.455615	264.914235	43.729360	-0.022233	1.043124
130.286037	259.909617	43.734360	-0.022198	1.035004
130.298982	254.956092	43.739360	-0.022198	1.026956
129.985050	249.970197	43.744360	-0.022136	1.018696
129.988222	244.970071	43.749360	-0.022134	1.010438
130.015130	239.966647	43.754360	-0.022136	1.002113
129.629705	234.985501	43.759360	-0.022061	0.993632
129.456922	230.061615	43.764360	-0.022025	0.985241
129.415969	225.032307	43.769360	-0.022015	0.976636
129.238542	220.081486	43.774360	-0.021979	0.968048
128.990991	215.070141	43.779360	-0.021929	0.959256
128.963377	210.108104	43.784360	-0.021921	0.950539
128.722852	205.138909	43.789360	-0.021873	0.941661
128.505823	200.132677	43.794360	-0.021829	0.932639
128.485340	195.143161	43.799360	-0.021823	0.923623
128.198012	190.166276	43.804360	-0.021766	0.914453
128.225726	185.229858	43.809360	-0.021768	0.905370
128.178589	180.244500	43.814360	-0.021757	0.896079
127.713654	175.289530	43.819360	-0.021666	0.886605
127.766133	170.277542	43.824360	-0.021673	0.877098
127.533583	165.338320	43.829360	-0.021627	0.867528
127.251848	160.353834	43.834360	-0.021571	0.857746
127.102054	155.371748	43.839360	-0.021540	0.847902
127.065167	150.377637	43.844360	-0.021530	0.837959
126.830445	145.468464	43.849360	-0.021483	0.827997
126.821192	140.456395	43.854360	-0.021479	0.817785
126.587514	135.515166	43.859360	-0.021432	0.807507
126.350923	130.536207	43.864360	-0.021384	0.797017
126.331171	125.571185	43.869360	-0.021378	0.786499
126.069078	120.604434	43.874360	-0.021326	0.775740
125.940629	115.616383	43.879360	-0.021299	0.764837
125.826142	110.698775	43.884360	-0.021274	0.753937
125.588243	105.754345	43.889360	-0.021227	0.742767
125.437616	100.797726	43.894360	-0.021196	0.731434
125.264833	95.832476	43.899360	-0.021160	0.719894
124.994968	90.896468	43.904360	-0.021107	0.708193
124.884601	85.925881	43.909360	-0.021083	0.696281
124.842027	80.950811	43.914360	-0.021072	0.684181
124.576363	76.075597	43.919360	-0.021019	0.672012
124.366071	71.122600	43.924360	-0.020977	0.659445
124.012868	66.175209	43.929360	-0.020908	0.646581
124.109985	61.234368	43.934360	-0.020923	0.633691
123.729562	56.322722	43.939360	-0.020849	0.620376
123.596405	51.358280	43.944360	-0.020821	0.606748
123.401794	46.497333	43.949360	-0.020781	0.593067
123.179305	41.599126	43.954360	-0.020737	0.578940
123.027121	36.678284	43.959360	-0.020705	0.564431
122.737385	31.792162	43.964360	-0.020648	0.549568
122.448548	26.903089	43.969360	-0.020591	0.534282
122.087927	22.035311	43.974360	-0.020520	0.518572
121.853544	17.161302	43.979360	-0.020473	0.502427
121.534634	12.302457	43.984360	-0.020410	0.485744
121.186404	7.499494	43.989360	-0.020341	0.468649
120.884895	4.052507	43.994360	-0.020283	0.455949
