Repository: lcharleux/2023-06_Indentation2023_Tutorial

# Indentation 2023 : Post Traitement des essais d'indentation

## Remarques introductives

* Ce tutoriel est pensé pour durer 2h.
* Tous les outils qu'il utilise sont libres et donc gratuits. 
Le mieux est donc de les installer sur votre machine pour vous les approprier.
* Ce dépôt contiendra tous les fichiers que nous produirons pendant la formation.

## Contexte

Dans ce tutoriel, nous allons utiliser la librairie Indentoolbox qui a été développée suite à nos discussions à Indentation2021 à Lorient.
Pour commencer, vous invite à regarder le [dépôt de la librairie](https://gitlab.com/indpp/indentoolbox) et [sa documentation](https://indentoolbox.readthedocs.io/en/latest/).

File: notebooks/datasets/datasets/2011_05_BMG_Zr50Cu40Al10-400C/BMG7-Zr50Cu40Al10-400C_6um_001.txt (part 3 of 11)
Number of Points = 8595
Depth (nm)	Load (µN)	Time (s)	Depth (V)	Load (V)
0.633237	2.246370	0.000000	0.004034	0.344677
120.787011	2616.535934	9.179376	-0.019673	2.951921
120.936664	2619.002575	9.184376	-0.019702	2.953293
120.899477	2621.504699	9.189376	-0.019696	2.954671
120.990049	2624.003595	9.194376	-0.019714	2.956055
121.134517	2626.514045	9.199376	-0.019743	2.957449
121.168226	2628.985475	9.204376	-0.019750	2.958813
121.216806	2631.487977	9.209376	-0.019760	2.960194
121.209533	2634.079062	9.214376	-0.019760	2.961620
121.487693	2636.503002	9.219376	-0.019814	2.962973
121.364338	2638.993807	9.224376	-0.019792	2.964334
121.548315	2641.537813	9.229376	-0.019828	2.965745
121.504403	2644.003003	9.234376	-0.019820	2.967096
121.607690	2646.510984	9.239376	-0.019841	2.968481
121.626736	2648.980406	9.244376	-0.019846	2.969837
121.687878	2651.563046	9.249376	-0.019858	2.971259
121.897146	2654.009249	9.254376	-0.019899	2.972614
121.841809	2656.502050	9.259376	-0.019890	2.973977
121.913849	2659.019745	9.264376	-0.019904	2.975361
121.971431	2661.496487	9.269376	-0.019916	2.976722
122.166326	2664.010092	9.274376	-0.019954	2.978110
122.161933	2666.495571	9.279376	-0.019955	2.979470
122.404147	2669.110841	9.284376	-0.020002	2.980917
122.455174	2671.494812	9.289376	-0.020012	2.982223
122.434937	2674.029674	9.294376	-0.020010	2.983607
122.482103	2676.542065	9.299376	-0.020020	2.984982
122.505644	2679.022461	9.304376	-0.020025	2.986338
122.498567	2681.508856	9.309376	-0.020025	2.987694
122.476270	2684.019415	9.314376	-0.020022	2.989062
122.751555	2686.569991	9.319376	-0.020075	2.990470
122.754836	2689.004714	9.324376	-0.020077	2.991797
122.832188	2691.513510	9.329376	-0.020093	2.993169
122.959778	2694.032860	9.334376	-0.020118	2.994548
122.910758	2696.521447	9.339376	-0.020110	2.995899
123.054638	2699.032544	9.344376	-0.020138	2.997275
123.090296	2701.512556	9.349376	-0.020146	2.998625
123.058147	2704.087527	9.354376	-0.020141	3.000022
123.079481	2706.531888	9.359376	-0.020146	3.001351
123.285466	2709.022286	9.364376	-0.020186	3.002717
123.247705	2711.501327	9.369376	-0.020180	3.004060
123.380506	2714.066201	9.374376	-0.020206	3.005460
123.394864	2716.523928	9.379376	-0.020210	3.006793
123.406512	2719.033205	9.384376	-0.020213	3.008154
123.638740	2721.562535	9.389376	-0.020258	3.009539
123.648682	2724.033956	9.394376	-0.020261	3.010877
123.498031	2726.539116	9.399376	-0.020234	3.012223
123.543223	2729.017723	9.404376	-0.020244	3.013567
123.635558	2731.522372	9.409376	-0.020262	3.014927
123.714363	2734.051174	9.414376	-0.020278	3.016299
123.840043	2736.520008	9.419376	-0.020303	3.017641
123.980750	2739.121163	9.424376	-0.020331	3.019055
123.972963	2741.543547	9.429376	-0.020330	3.020361
123.878015	2744.030126	9.434376	-0.020314	3.021697
123.848311	2746.542379	9.439376	-0.020309	3.023050
124.114216	2749.076453	9.444376	-0.020360	3.024433
124.216413	2751.522416	9.449376	-0.020381	3.025757
124.167055	2754.032875	9.454376	-0.020373	3.027106
124.226469	2756.580713	9.459376	-0.020385	3.028481
124.410101	2759.063760	9.464376	-0.020421	3.029829
124.369863	2761.543405	9.469376	-0.020414	3.031160
124.484824	2764.047957	9.474376	-0.020437	3.032513
124.475582	2766.540614	9.479376	-0.020436	3.033852
124.671928	2769.056295	9.484376	-0.020475	3.035216
124.612321	2771.540335	9.489376	-0.020465	3.036545
124.706177	2774.031559	9.494376	-0.020483	3.037888
124.736129	2776.640401	9.499376	-0.020490	3.039289
124.993497	2779.022360	9.504376	-0.020540	3.040583
125.126542	2781.578121	9.509376	-0.020566	3.041961
125.250766	2784.060330	9.514376	-0.020591	3.043298
125.175045	2786.551735	9.519376	-0.020578	3.044627
125.252871	2789.043428	9.524376	-0.020593	3.045966
125.361468	2791.552413	9.529376	-0.020615	3.047315
125.396274	2794.108686	9.534376	-0.020623	3.048684
125.466862	2796.532152	9.539376	-0.020637	3.049983
125.560264	2799.052148	9.544376	-0.020656	3.051336
125.710164	2801.547851	9.549376	-0.020685	3.052678
125.580641	2804.067336	9.554376	-0.020662	3.054014
125.677054	2806.552886	9.559376	-0.020681	3.055346
125.638199	2809.067884	9.564376	-0.020675	3.056685
125.893385	2811.625844	9.569376	-0.020725	3.058065
125.913197	2814.061114	9.574376	-0.020729	3.059363
125.989515	2816.556980	9.579376	-0.020745	3.060697
126.151745	2819.051984	9.584376	-0.020777	3.062036
126.051960	2821.594380	9.589376	-0.020759	3.063382
126.109191	2824.049438	9.594376	-0.020771	3.064692
126.223034	2826.564054	9.599376	-0.020794	3.066036
126.352667	2829.122585	9.604376	-0.020819	3.067404
126.347280	2831.567137	9.609376	-0.020819	3.068702
126.409787	2834.058224	9.614376	-0.020832	3.070028
126.527598	2836.565053	9.619376	-0.020856	3.071366
126.560287	2839.071263	9.624376	-0.020863	3.072697
126.670723	2841.577644	9.629376	-0.020885	3.074033
126.723420	2844.067782	9.634376	-0.020896	3.075357
126.901795	2846.548914	9.639376	-0.020931	3.076682
126.915852	2849.151321	9.644376	-0.020935	3.078061
127.062812	2851.559335	9.649376	-0.020963	3.079345
126.908882	2854.077535	9.654376	-0.020935	3.080668
126.925811	2856.579658	9.659376	-0.020940	3.081992
127.039632	2859.083881	9.664376	-0.020962	3.083323
127.154672	2861.580788	9.669376	-0.020985	3.084649
127.118930	2864.057470	9.674376	-0.020980	3.085955
127.172589	2866.618152	9.679376	-0.020991	3.087311
127.274396	2869.083794	9.684376	-0.021011	3.088618
127.387634	2871.565732	9.689376	-0.021034	3.089934
127.403813	2874.064262	9.694376	-0.021038	3.091253
127.403957	2876.569293	9.699376	-0.021039	3.092573
127.528124	2879.081033	9.704376	-0.021064	3.093904
127.433378	2881.578566	9.709376	-0.021047	3.095213
127.861555	2884.128125	9.714376	-0.021129	3.096582
127.582672	2886.649335	9.719376	-0.021077	3.097891
127.748847	2889.075652	9.724376	-0.021110	3.099177
127.881015	2891.585378	9.729376	-0.021136	3.100505
127.888134	2894.128024	9.734376	-0.021138	3.101841
127.924818	2896.584497	9.739376	-0.021146	3.103134
127.963723	2899.090510	9.744376	-0.021155	3.104452
127.998722	2901.573060	9.749376	-0.021163	3.105757
128.076469	2904.166562	9.754376	-0.021178	3.107122
128.166013	2906.562737	9.759376	-0.021196	3.108384
128.144644	2909.091948	9.764376	-0.021193	3.109709
128.444976	2911.581256	9.769376	-0.021251	3.111031
128.383777	2914.122628	9.774376	-0.021241	3.112358
128.430687	2916.592867	9.779376	-0.021251	3.113654
128.375757	2919.083127	9.784376	-0.021242	3.114954
128.463165	2921.652826	9.789376	-0.021259	3.116303
128.559786	2924.109702	9.794376	-0.021279	3.117593
128.542289	2926.596374	9.799376	-0.021276	3.118892
128.522144	2929.084386	9.804376	-0.021274	3.120190
128.558420	2931.626699	9.809376	-0.021282	3.121520
128.756900	2934.103467	9.814376	-0.021320	3.122825
128.720196	2936.591751	9.819376	-0.021314	3.124121
128.732244	2939.082611	9.824376	-0.021318	3.125420
128.905221	2941.658943	9.829376	-0.021352	3.126774
128.859983	2944.086637	9.834376	-0.021344	3.128036
129.057111	2946.594636	9.839376	-0.021383	3.129354
129.005283	2949.114458	9.844376	-0.021374	3.130663
129.656330	2951.596269	9.849376	-0.021498	3.131993
129.926085	2954.118392	9.854376	-0.021550	3.133321
130.011755	2956.581164	9.859376	-0.021568	3.134607
130.213783	2959.218411	9.864376	-0.021607	3.135990
130.173775	2961.592596	9.869376	-0.021600	3.137221
130.299245	2964.090576	9.874376	-0.021625	3.138526
130.498110	2966.618474	9.879376	-0.021664	3.139850
130.482249	2969.137843	9.884376	-0.021662	3.141156
130.526696	2971.598953	9.889376	-0.021672	3.142435
130.552669	2974.108969	9.894376	-0.021678	3.143738
130.583467	2976.585733	9.899376	-0.021685	3.145023
130.796985	2979.186028	9.904376	-0.021726	3.146383
130.910807	2981.583619	9.909376	-0.021749	3.147631
130.992159	2984.137930	9.914376	-0.021765	3.148958
130.940223	2986.613232	9.919376	-0.021756	3.150235
131.118198	2989.122390	9.924376	-0.021791	3.151543
131.081592	2991.622130	9.929376	-0.021785	3.152833
131.177751	2994.105896	9.934376	-0.021805	3.154122
131.117670	2996.690160	9.939376	-0.021794	3.155454
131.320808	2999.110574	9.944376	-0.021834	3.156715
131.347599	3001.613832	9.949376	-0.021840	3.158009
131.472541	3004.120845	9.954376	-0.021865	3.159309
131.432494	3006.651964	9.959376	-0.021858	3.160612
131.601043	3009.096132	9.964376	-0.021891	3.161882
131.606364	3011.631417	9.969376	-0.021893	3.163188
131.596823	3014.085775	9.974376	-0.021893	3.164452
131.742325	3016.696937	9.979376	-0.021921	3.165805
131.675589	3019.102193	9.984376	-0.021910	3.167038
131.879719	3021.637837	9.989376	-0.021950	3.168355
131.871834	3024.122749	9.994376	-0.021949	3.169632
131.847378	3026.630592	9.999376	-0.021946	3.170919
131.932317	3029.123995	10.004376	-0.021963	3.172205
131.957408	3031.608187	10.009376	-0.021969	3.173483
132.172927	3034.221428	10.014376	-0.022011	3.174837
132.147560	3036.635529	10.019376	-0.022007	3.176074
132.228721	3039.124335	10.024376	-0.022023	3.177355
132.293677	3041.615994	10.029376	-0.022037	3.178636
132.244707	3044.169692	10.034376	-0.022029	3.179942
132.324872	3046.640951	10.039376	-0.022045	3.181213
132.386601	3049.133588	10.044376	-0.022058	3.182493
132.583660	3051.624760	10.049376	-0.022096	3.183780
132.482960	3054.208567	10.054376	-0.022078	3.185096
132.549198	3056.624403	10.059376	-0.022092	3.186335
132.694583	3059.139141	10.064376	-0.022120	3.187629
132.778267	3061.611169	10.069376	-0.022137	3.188898
132.864335	3064.166442	10.074376	-0.022155	3.190208
132.819172	3066.650117	10.079376	-0.022147	3.191473
132.842237	3069.144219	10.084376	-0.022153	3.192748
133.066258	3071.682193	10.089376	-0.022196	3.194056
132.855679	3074.167873	10.094376	-0.022157	3.195311
133.011705	3076.631054	10.099376	-0.022188	3.196576
132.916790	3079.147321	10.104376	-0.022171	3.197853
133.065547	3081.659898	10.109376	-0.022200	3.199141
133.074473	3084.151186	10.114376	-0.022203	3.200411
133.127215	3086.634255	10.119376	-0.022214	3.201677
133.148919	3089.139593	10.124376	-0.022219	3.202953
133.341780	3091.688764	10.129376	-0.022257	3.204261
133.274597	3094.161259	10.134376	-0.022245	3.205514
133.332664	3096.663088	10.139376	-0.022258	3.206789
133.479305	3099.134499	10.144376	-0.022286	3.208053
133.505765	3101.645557	10.149376	-0.022292	3.209329
133.577153	3104.142756	10.154376	-0.022307	3.210601
133.589087	3106.655597	10.159376	-0.022310	3.211876
133.804976	3109.155290	10.164376	-0.022352	3.213156
133.577715	3111.726399	10.169376	-0.022311	3.214447
133.844006	3114.136257	10.174376	-0.022362	3.215683
133.826409	3116.653924	10.179376	-0.022360	3.216958
133.880185	3119.177585	10.184376	-0.022371	3.218239
133.927345	3121.674004	10.189376	-0.022381	3.219505
134.030677	3124.156522	10.194376	-0.022402	3.220767
134.070539	3126.652646	10.199376	-0.022410	3.222032
134.012668	3129.226087	10.204376	-0.022401	3.223329
134.155709	3131.642925	10.209376	-0.022429	3.224559
134.394902	3134.155722	10.214376	-0.022475	3.225842
134.402155	3136.659438	10.219376	-0.022477	3.227106
134.412933	3139.175499	10.224376	-0.022481	3.228377
134.485883	3141.649148	10.229376	-0.022496	3.229629
134.393497	3144.160044	10.234376	-0.022479	3.230891
134.545989	3146.674511	10.239376	-0.022509	3.232167
134.589326	3149.209515	10.244376	-0.022518	3.233447
134.639337	3151.677853	10.249376	-0.022529	3.234693
134.643049	3154.175211	10.254376	-0.022531	3.235951
134.726787	3156.655394	10.259376	-0.022548	3.237204
134.872259	3159.194265	10.264376	-0.022576	3.238490
134.885708	3161.654388	10.269376	-0.022580	3.239728
134.829878	3164.175884	10.274376	-0.022571	3.240993
134.905259	3166.647232	10.279376	-0.022586	3.242239
135.122949	3169.231261	10.284376	-0.022628	3.243549
135.345756	3171.654776	10.289376	-0.022671	3.244779
135.174649	3174.172999	10.294376	-0.022640	3.246034
135.246504	3176.669164	10.299376	-0.022655	3.247290
135.317238	3179.178879	10.304376	-0.022669	3.248553
135.395688	3181.673166	10.309376	-0.022685	3.249808
135.424297	3184.162694	10.314376	-0.022692	3.251058
135.406335	3186.718747	10.319376	-0.022690	3.252337
135.512163	3189.249748	10.324376	-0.022711	3.253611
135.606366	3191.667652	10.329376	-0.022730	3.254826
135.616607	3194.181781	10.334376	-0.022733	3.256085
135.615131	3196.731248	10.339376	-0.022733	3.257361
135.662636	3199.163958	10.344376	-0.022744	3.258580
135.739346	3201.671843	10.349376	-0.022759	3.259838
135.823336	3204.191160	10.354376	-0.022776	3.261101
135.883700	3206.729054	10.359376	-0.022789	3.262372
135.962371	3209.195281	10.364376	-0.022805	3.263608
135.979676	3211.682921	10.369376	-0.022809	3.264850
136.061910	3214.175062	10.374376	-0.022826	3.266098
136.019236	3216.709345	10.379376	-0.022819	3.267360
136.151937	3219.171612	10.384376	-0.022845	3.268594
136.320742	3221.690419	10.389376	-0.022878	3.269859
136.038145	3224.192962	10.394376	-0.022826	3.271090
136.216092	3226.762888	10.399376	-0.022860	3.272380
136.361647	3229.175541	10.404376	-0.022889	3.273588
136.407021	3231.687857	10.409376	-0.022899	3.274841
136.330768	3234.194275	10.414376	-0.022885	3.276083
136.504736	3236.725315	10.419376	-0.022919	3.277351
136.591484	3239.185162	10.424376	-0.022937	3.278579
136.581022	3241.706144	10.429376	-0.022936	3.279831
136.413945	3244.166486	10.434376	-0.022905	3.281043
136.827730	3246.757828	10.439376	-0.022985	3.282352
136.714616	3249.187770	10.444376	-0.022965	3.283552
136.788957	3251.698992	10.449376	-0.022980	3.284802
136.940503	3254.173230	10.454376	-0.023010	3.286037
137.087069	3256.703764	10.459376	-0.023038	3.287299
137.126152	3259.178858	10.464376	-0.023047	3.288527
137.166312	3261.710872	10.469376	-0.023056	3.289784
137.272389	3264.212776	10.474376	-0.023077	3.291028
137.137473	3266.770048	10.479376	-0.023052	3.292287
137.426547	3269.199858	10.484376	-0.023108	3.293504
137.322370	3271.703321	10.489376	-0.023089	3.294737
137.532572	3274.188982	10.494376	-0.023130	3.295977
137.453250	3276.745970	10.499376	-0.023116	3.297236
137.484451	3279.194055	10.504376	-0.023123	3.298447
137.490196	3281.693205	10.509376	-0.023126	3.299682
137.663233	3284.270816	10.514376	-0.023160	3.300963
137.676397	3286.694522	10.519376	-0.023163	3.302160
137.782753	3289.207215	10.524376	-0.023184	3.303405
137.738952	3291.724961	10.529376	-0.023177	3.304644
137.888155	3294.216601	10.534376	-0.023206	3.305880
138.053322	3296.708119	10.539376	-0.023239	3.307117
137.860750	3299.210410	10.544376	-0.023203	3.308339
138.008266	3301.710142	10.549376	-0.023232	3.309577
137.978014	3304.224792	10.554376	-0.023228	3.310813
137.995399	3306.767013	10.559376	-0.023232	3.312065
138.005026	3309.205631	10.564376	-0.023235	3.313265
138.250767	3311.719615	10.569376	-0.023283	3.314513
138.349788	3314.226750	10.574376	-0.023303	3.315751
138.414194	3316.725820	10.579376	-0.023316	3.316982
138.409980	3319.207717	10.584376	-0.023316	3.318200
138.340128	3321.712157	10.589376	-0.023304	3.319426
138.490588	3324.265933	10.594376	-0.023334	3.320687
138.566197	3326.720459	10.599376	-0.023349	3.321895
138.663632	3329.213685	10.604376	-0.023369	3.323122
138.821705	3331.724328	10.609376	-0.023400	3.324361
138.755034	3334.216502	10.614376	-0.023388	3.325579
138.902574	3336.707845	10.619376	-0.023417	3.326807
138.838004	3339.218841	10.624376	-0.023406	3.328033
138.887370	3341.714826	10.629376	-0.023416	3.329257
138.917466	3344.322921	10.634376	-0.023423	3.330534
138.952368	3346.720177	10.639376	-0.023431	3.331709
139.085937	3349.227259	10.644376	-0.023457	3.332941
139.154411	3351.724298	10.649376	-0.023471	3.334165
139.220187	3354.250034	10.654376	-0.023485	3.335402
139.260232	3356.744914	10.659376	-0.023494	3.336623
139.307927	3359.225193	10.664376	-0.023504	3.337836
139.335398	3361.706599	10.669376	-0.023510	3.339048
139.354512	3364.289652	10.674376	-0.023515	3.340309
139.499698	3366.732940	10.679376	-0.023543	3.341508
139.562841	3369.240877	10.684376	-0.023556	3.342734
139.529575	3371.722106	10.689376	-0.023551	3.343941
139.412243	3374.244501	10.694376	-0.023530	3.345163
139.554859	3376.744257	10.699376	-0.023558	3.346388
139.862366	3379.217963	10.704376	-0.023617	3.347608
139.804618	3381.729138	10.709376	-0.023608	3.348826
139.730775	3384.337285	10.714376	-0.023595	3.350091
139.934263	3386.724579	10.719376	-0.023634	3.351262
139.953472	3389.223330	10.724376	-0.023639	3.352478
140.093179	3391.739259	10.729376	-0.023667	3.353707
140.129506	3394.268268	10.734376	-0.023675	3.354937
140.004229	3396.749561	10.739376	-0.023652	3.356135
140.121375	3399.235901	10.744376	-0.023675	3.357348
140.148104	3401.729414	10.749376	-0.023681	3.358559
140.243752	3404.299029	10.754376	-0.023701	3.359810
140.327960	3406.754230	10.759376	-0.023718	3.361004
140.239777	3409.247036	10.764376	-0.023702	3.362208
140.245769	3411.731521	10.769376	-0.023704	3.363412
140.437246	3414.245230	10.774376	-0.023742	3.364639
140.371358	3416.743547	10.779376	-0.023730	3.365845
140.541516	3419.239405	10.784376	-0.023764	3.367061
140.601422	3421.752212	10.789376	-0.023776	3.368280
140.604473	3424.342898	10.794376	-0.023778	3.369533
140.614139	3426.735544	10.799376	-0.023781	3.370690
140.764515	3429.236491	10.804376	-0.023810	3.371906
140.799133	3431.753644	10.809376	-0.023818	3.373123
140.891198	3434.272203	10.814376	-0.023836	3.374344
140.895887	3436.761311	10.819376	-0.023838	3.375546
140.902465	3439.243345	10.824376	-0.023841	3.376743
140.798968	3441.743518	10.829376	-0.023822	3.377944
140.936891	3444.312114	10.834376	-0.023849	3.379190
141.023306	3446.757456	10.839376	-0.023867	3.380372
141.030476	3449.249470	10.844376	-0.023869	3.381573
141.002664	3451.753775	10.849376	-0.023865	3.382778
141.020991	3454.258730	10.854376	-0.023870	3.383985
141.062376	3456.768035	10.859376	-0.023879	3.385195
141.332188	3459.255913	10.864376	-0.023931	3.386405
141.522709	3461.737988	10.869376	-0.023968	3.387609
141.406135	3464.326093	10.874376	-0.023947	3.388847
141.295396	3466.764446	10.879376	-0.023927	3.390013
141.412400	3469.260056	10.884376	-0.023950	3.391218
141.451424	3471.765265	10.889376	-0.023959	3.392423
141.501490	3474.278037	10.894376	-0.023969	3.393632
141.698818	3476.765480	10.899376	-0.024008	3.394836
141.729587	3479.261874	10.904376	-0.024015	3.396035
141.802492	3481.756122	10.909376	-0.024030	3.397235
141.946812	3484.301232	10.914376	-0.024058	3.398462
141.897846	3486.766165	10.919376	-0.024050	3.399641
141.814100	3489.263544	10.924376	-0.024035	3.400833
141.965534	3491.778063	10.929376	-0.024065	3.402045
141.975339	3494.259118	10.934376	-0.024068	3.403233
141.982595	3496.775884	10.939376	-0.024070	3.404438
141.949415	3499.272231	10.944376	-0.024065	3.405630
142.179713	3501.751598	10.949376	-0.024110	3.406827
142.170299	3504.368105	10.954376	-0.024109	3.408078
142.057074	3506.791682	10.959376	-0.024089	3.409230
142.167667	3509.255919	10.964376	-0.024111	3.410413
142.166154	3511.772370	10.969376	-0.024112	3.411615
142.390081	3514.325546	10.974376	-0.024155	3.412844
142.334345	3516.749233	10.979376	-0.024146	3.413998
142.353992	3519.284509	10.984376	-0.024151	3.415209
142.463344	3521.795824	10.989376	-0.024172	3.416412
142.674387	3524.321913	10.994376	-0.024213	3.417626
142.744767	3526.783322	10.999376	-0.024228	3.418802
142.837306	3529.256443	11.004376	-0.024246	3.419985
142.728373	3531.791585	11.009376	-0.024227	3.421187
142.720938	3534.253657	11.014376	-0.024227	3.422359
142.864974	3536.821908	11.019376	-0.024255	3.423588
143.004975	3539.265490	11.024376	-0.024282	3.424757
143.149619	3541.791531	11.029376	-0.024311	3.425965
142.970116	3544.273208	11.034376	-0.024278	3.427136
143.171814	3546.866866	11.039376	-0.024317	3.428379
143.217860	3549.286652	11.044376	-0.024327	3.429530
143.347399	3551.786910	11.049376	-0.024353	3.430724
143.413655	3554.279334	11.054376	-0.024366	3.431910
143.449645	3556.831622	11.059376	-0.024374	3.433123
143.503913	3559.285554	11.064376	-0.024386	3.434290
143.725910	3561.781982	11.069376	-0.024429	3.435484
143.579664	3564.282247	11.074376	-0.024402	3.436662
143.655704	3566.849866	11.079376	-0.024418	3.437883
143.683358	3569.302668	11.084376	-0.024424	3.439046
143.848481	3571.782668	11.089376	-0.024456	3.440228
143.777002	3574.297276	11.094376	-0.024444	3.441415
143.958608	3576.789898	11.099376	-0.024479	3.442604
143.871841	3579.293254	11.104376	-0.024464	3.443784
144.075063	3581.794042	11.109376	-0.024504	3.444976
144.026909	3584.300517	11.114376	-0.024496	3.446159
144.157203	3586.853350	11.119376	-0.024521	3.447371
144.242354	3589.307864	11.124376	-0.024539	3.448535
144.160663	3591.789878	11.129376	-0.024524	3.449703
144.446311	3594.296072	11.134376	-0.024579	3.450900
144.267839	3596.833152	11.139376	-0.024547	3.452089
144.340894	3599.296909	11.144376	-0.024562	3.453254
144.494547	3601.801774	11.149376	-0.024592	3.454443
144.384366	3604.298817	11.154376	-0.024572	3.455615
144.527940	3606.889252	11.159376	-0.024600	3.456842
144.511032	3609.294519	11.164376	-0.024598	3.457975
144.740005	3611.796018	11.169376	-0.024643	3.459164
144.735900	3614.307748	11.174376	-0.024643	3.460346
144.770640	3616.804519	11.179376	-0.024651	3.461523
144.748047	3619.301223	11.184376	-0.024648	3.462696
144.861972	3621.786497	11.189376	-0.024670	3.463870
144.898661	3624.319506	11.194376	-0.024678	3.465063
144.996393	3626.853963	11.199376	-0.024698	3.466259
144.995440	3629.313392	11.204376	-0.024699	3.467414
145.087049	3631.810312	11.209376	-0.024717	3.468591
145.182673	3634.315011	11.214376	-0.024736	3.469772
145.195108	3636.791582	11.219376	-0.024740	3.470935
145.234047	3639.350207	11.224376	-0.024748	3.472137
145.211611	3641.799975	11.229376	-0.024745	3.473285
145.202517	3644.320484	11.234376	-0.024745	3.474466
145.339944	3646.808018	11.239376	-0.024772	3.475638
145.404663	3649.388908	11.244376	-0.024785	3.476851
145.443759	3651.785256	11.249376	-0.024793	3.477975
145.401204	3654.332494	11.254376	-0.024787	3.479166
145.395196	3656.800941	11.259376	-0.024786	3.480321
145.563084	3659.306418	11.264376	-0.024819	3.481501
145.548680	3661.826089	11.269376	-0.024818	3.482679
145.670351	3664.326511	11.274376	-0.024842	3.483854
145.595204	3666.806451	11.279376	-0.024829	3.485009
145.768319	3669.397720	11.284376	-0.024863	3.486228
145.793790	3671.815294	11.289376	-0.024869	3.487359
145.710235	3674.327297	11.294376	-0.024854	3.488528
145.649496	3676.819826	11.299376	-0.024843	3.489689
145.767472	3679.382593	11.304376	-0.024867	3.490890
145.861363	3681.820116	11.309376	-0.024886	3.492031
145.978292	3684.328499	11.314376	-0.024909	3.493207
146.058468	3686.809871	11.319376	-0.024925	3.494367
146.159536	3689.391872	11.324376	-0.024945	3.495575
146.378430	3691.799028	11.329376	-0.024988	3.496706
146.436421	3694.323321	11.334376	-0.025000	3.497885
146.248782	3696.841665	11.339376	-0.024966	3.499049
146.275546	3699.313011	11.344376	-0.024972	3.500200
146.436177	3701.872755	11.349376	-0.025003	3.501398
146.398178	3704.317195	11.354376	-0.024997	3.502533
146.306594	3706.832124	11.359376	-0.024981	3.503698
146.668330	3709.323121	11.364376	-0.025050	3.504873
146.826591	3711.932296	11.369376	-0.025082	3.506092
146.743032	3714.330684	11.374376	-0.025067	3.507202
146.874445	3716.833957	11.379376	-0.025093	3.508370
146.867463	3719.309177	11.384376	-0.025093	3.509519
146.960431	3721.864308	11.389376	-0.025111	3.510709
147.016219	3724.341811	11.394376	-0.025123	3.511861
147.074209	3726.838775	11.399376	-0.025135	3.513021
147.118729	3729.333841	11.404376	-0.025145	3.514180
147.301228	3731.894507	11.409376	-0.025180	3.515374
147.166272	3734.332509	11.414376	-0.025156	3.516498
147.342669	3736.843575	11.419376	-0.025190	3.517668
147.401945	3739.341894	11.424376	-0.025203	3.518828
147.444255	3741.833918	11.429376	-0.025212	3.519983
147.580761	3744.364896	11.434376	-0.025239	3.521160
147.600775	3746.833741	11.439376	-0.025243	3.522302
147.729570	3749.346231	11.444376	-0.025269	3.523470
147.800725	3751.913109	11.449376	-0.025283	3.524659
147.820439	3754.337148	11.454376	-0.025288	3.525780
147.795761	3756.841284	11.459376	-0.025285	3.526935
147.896066	3759.359886	11.464376	-0.025305	3.528103
147.989402	3761.838742	11.469376	-0.025324	3.529251
147.856839	3764.403107	11.474376	-0.025300	3.530428
147.870682	3766.833047	11.479376	-0.025303	3.531550
147.930572	3769.351425	11.484376	-0.025316	3.532714
148.175520	3771.835242	11.489376	-0.025363	3.533869
148.185778	3774.398696	11.494376	-0.025366	3.535051
148.017804	3776.852687	11.499376	-0.025336	3.536174
148.284863	3779.361298	11.504376	-0.025387	3.537341
148.209276	3781.860224	11.509376	-0.025374	3.538488
148.377732	3784.356239	11.514376	-0.025407	3.539644
148.498706	3786.856964	11.519376	-0.025431	3.540800
148.544290	3789.340619	11.524376	-0.025441	3.541944
148.512703	3791.857594	11.529376	-0.025436	3.543100
148.462630	3794.390740	11.534376	-0.025427	3.544262
148.705518	3796.887209	11.539376	-0.025474	3.545420
148.552594	3799.340741	11.544376	-0.025447	3.546540
148.881032	3801.859942	11.549376	-0.025510	3.547711
148.821999	3804.350988	11.554376	-0.025500	3.548852
148.676727	3806.904122	11.559376	-0.025473	3.550017
148.906072	3809.346155	11.564376	-0.025518	3.551147
148.936230	3811.881500	11.569376	-0.025525	3.552311
148.888073	3814.347479	11.574376	-0.025517	3.553439
148.874103	3816.932949	11.579376	-0.025515	3.554623
149.000095	3819.345807	11.584376	-0.025540	3.555734
149.159596	3821.871483	11.589376	-0.025571	3.556898
149.176265	3824.351542	11.594376	-0.025576	3.558034
149.180175	3826.879319	11.599376	-0.025578	3.559191
149.289695	3829.358325	11.604376	-0.025599	3.560330
149.384776	3831.872278	11.609376	-0.025618	3.561484
149.382453	3834.351208	11.614376	-0.025619	3.562617
149.577660	3836.974147	11.619376	-0.025657	3.563824
149.602586	3839.379021	11.624376	-0.025663	3.564924
149.552858	3841.881244	11.629376	-0.025655	3.566065
149.709306	3844.368896	11.634376	-0.025685	3.567207
149.902304	3846.887438	11.639376	-0.025723	3.568365
149.957853	3849.395154	11.644376	-0.025735	3.569512
149.925587	3851.859943	11.649376	-0.025730	3.570635
150.104761	3854.382956	11.654376	-0.025765	3.571793
150.097530	3856.873678	11.659376	-0.025764	3.572929
150.163843	3859.461043	11.664376	-0.025778	3.574111
150.143735	3861.862072	11.669376	-0.025775	3.575204
150.096821	3864.367814	11.674376	-0.025767	3.576343
150.248055	3866.875631	11.679376	-0.025797	3.577491
150.500420	3869.400169	11.684376	-0.025846	3.578651
150.435814	3871.896272	11.689376	-0.025835	3.579784
150.311477	3874.364432	11.694376	-0.025812	3.580901
150.469796	3876.879657	11.699376	-0.025844	3.582052
150.650166	3879.426621	11.704376	-0.025879	3.583217
150.432142	3881.904519	11.709376	-0.025839	3.584334
150.591526	3884.384303	11.714376	-0.025870	3.585467
150.554966	3886.885952	11.719376	-0.025864	3.586602
150.671155	3889.373438	11.724376	-0.025887	3.587736
150.807609	3891.923132	11.729376	-0.025914	3.588899
150.689227	3894.392141	11.734376	-0.025893	3.590014
150.701112	3896.895196	11.739376	-0.025896	3.591150
150.821373	3899.383443	11.744376	-0.025920	3.592283
150.978387	3901.926936	11.749376	-0.025951	3.593443
150.842987	3904.390289	11.754376	-0.025926	3.594553
150.978997	3906.913935	11.759376	-0.025953	3.595702
150.940752	3909.377373	11.764376	-0.025947	3.596816
151.010183	3911.896405	11.769376	-0.025961	3.597959
151.151247	3914.393044	11.774376	-0.025989	3.599095
151.043102	3916.885994	11.779376	-0.025970	3.600218
151.159034	3919.396222	11.784376	-0.025993	3.601358
151.148561	3921.934853	11.789376	-0.025992	3.602506
151.280623	3924.441066	11.794376	-0.026018	3.603644
151.444184	3926.889204	11.799376	-0.026050	3.604757
151.438854	3929.396591	11.804376	-0.026050	3.605889
151.374640	3931.895683	11.809376	-0.026039	3.607015
151.379865	3934.451389	11.814376	-0.026041	3.608169
151.483098	3936.895777	11.819376	-0.026062	3.609276
151.539286	3939.386795	11.824376	-0.026073	3.610403
151.575217	3941.900544	11.829376	-0.026081	3.611538
151.717228	3944.469036	11.834376	-0.026109	3.612702
151.664312	3946.884506	11.839376	-0.026100	3.613788
151.824644	3949.403742	11.844376	-0.026132	3.614930
151.896256	3951.917395	11.849376	-0.026146	3.616065
151.843425	3954.413461	11.854376	-0.026138	3.617187
151.824310	3956.883615	11.859376	-0.026135	3.618298
151.966725	3959.400074	11.864376	-0.026163	3.619436
152.074782	3961.894814	11.869376	-0.026185	3.620563
152.155383	3964.399112	11.874376	-0.026201	3.621692
152.026552	3967.003247	11.879376	-0.026178	3.622858
152.295679	3969.413390	11.884376	-0.026230	3.623952
152.275238	3971.910542	11.889376	-0.026227	3.625073
152.377395	3974.393787	11.894376	-0.026247	3.626193
152.458439	3976.915206	11.899376	-0.026264	3.627328
152.240445	3979.423677	11.904376	-0.026224	3.628445
152.378146	3981.910190	11.909376	-0.026251	3.629567
152.498154	3984.415114	11.914376	-0.026275	3.630695
152.617478	3986.957102	11.919376	-0.026298	3.631840
152.534575	3989.406883	11.924376	-0.026284	3.632935
152.661681	3991.900987	11.929376	-0.026309	3.634058
152.587122	3994.433031	11.934376	-0.026296	3.635189
152.791774	3996.893083	11.939376	-0.026336	3.636300
152.847974	3999.439916	11.944376	-0.026347	3.637442
152.929513	4001.908529	11.949376	-0.026364	3.638551
152.847172	4004.419980	11.954376	-0.026350	3.639671
152.991298	4006.919348	11.959376	-0.026378	3.640795
153.023214	4009.503680	11.964376	-0.026385	3.641952
153.034652	4011.940532	11.969376	-0.026388	3.643042
153.242675	4014.416924	11.974376	-0.026429	3.644157
153.293203	4016.907641	11.979376	-0.026439	3.645272
153.230749	4019.496716	11.984376	-0.026429	3.646426
153.412720	4021.905103	11.989376	-0.026464	3.647508
153.369200	4024.396127	11.994376	-0.026457	3.648619
153.449776	4026.927794	11.999376	-0.026473	3.649752
153.693302	4029.417583	12.004376	-0.026521	3.650872
153.576571	4032.006419	12.009376	-0.026500	3.652022
153.676324	4034.445610	12.014376	-0.026520	3.653113
153.742400	4036.933409	12.019376	-0.026533	3.654225
153.765094	4039.384527	12.024376	-0.026539	3.655318
153.739241	4041.949395	12.029376	-0.026535	3.656459
153.854300	4044.444215	12.034376	-0.026558	3.657575
153.950106	4046.920497	12.039376	-0.026577	3.658681
153.825411	4049.420110	12.044376	-0.026554	3.659788
154.025329	4051.967891	12.049376	-0.026593	3.660930
153.919849	4054.471518	12.054376	-0.026575	3.662039
154.107487	4056.937731	12.059376	-0.026611	3.663143
154.135577	4059.433026	12.064376	-0.026617	3.664253
154.248124	4061.922241	12.069376	-0.026640	3.665364
154.170515	4064.484733	12.074376	-0.026626	3.666499
154.312121	4066.921574	12.079376	-0.026654	3.667586
154.275756	4069.427073	12.084376	-0.026648	3.668697
154.419468	4071.922208	12.089376	-0.026677	3.669810
154.228880	4074.512633	12.094376	-0.026642	3.670952
154.401625	4076.932117	12.099376	-0.026676	3.672032
154.522123	4079.437263	12.104376	-0.026699	3.673147
154.627293	4081.954412	12.109376	-0.026720	3.674267
154.567968	4084.429876	12.114376	-0.026710	3.675362
154.645900	4086.929836	12.119376	-0.026726	3.676472
154.781304	4089.435337	12.124376	-0.026753	3.677587
154.729098	4091.961066	12.129376	-0.026744	3.678703
154.719768	4094.423085	12.134376	-0.026743	3.679792
154.955726	4097.041254	12.139376	-0.026789	3.680960
155.116190	4099.425539	12.144376	-0.026821	3.682021
154.905162	4101.965531	12.149376	-0.026782	3.683136
155.089724	4104.448009	12.154376	-0.026818	3.684240
155.131012	4107.001138	12.159376	-0.026827	3.685370
155.134109	4109.432619	12.164376	-0.026828	3.686445
155.281218	4111.944022	12.169376	-0.026857	3.687559
155.405917	4114.445451	12.174376	-0.026882	3.688669
155.396552	4116.933986	12.179376	-0.026881	3.689767
155.386297	4119.523824	12.184376	-0.026881	3.690909
155.338499	4121.958498	12.189376	-0.026873	3.691981
155.451752	4124.462563	12.194376	-0.026895	3.693090
155.547569	4126.925724	12.199376	-0.026914	3.694179
155.493934	4129.469337	12.204376	-0.026905	3.695298
155.512785	4131.957749	12.209376	-0.026910	3.696395
155.648083	4134.450167	12.214376	-0.026937	3.697498
155.629451	4136.946192	12.219376	-0.026934	3.698597
155.687131	4139.480256	12.224376	-0.026946	3.699714
155.698753	4141.998546	12.229376	-0.026950	3.700823
155.859080	4144.454914	12.234376	-0.026981	3.701910
155.794205	4146.964354	12.239376	-0.026970	3.703011
155.897654	4149.447057	12.244376	-0.026991	3.704106
156.120342	4152.005357	12.249376	-0.027034	3.705239
156.074412	4154.445053	12.254376	-0.027026	3.706310
156.171684	4156.955428	12.259376	-0.027046	3.707416
156.328868	4159.474861	12.264376	-0.027077	3.708528
156.272459	4161.995873	12.269376	-0.027067	3.709633
156.287161	4164.473739	12.274376	-0.027071	3.710721
156.410305	4166.968534	12.279376	-0.027095	3.711820
156.469638	4169.460371	12.284376	-0.027108	3.712915
156.459021	4171.935522	12.289376	-0.027107	3.714000
156.580531	4174.488978	12.294376	-0.027131	3.715124
156.645329	4176.972611	12.299376	-0.027144	3.716215
156.719229	4179.470450	12.304376	-0.027159	3.717312
156.641642	4181.965033	12.309376	-0.027146	3.718402
156.819559	4184.587295	12.314376	-0.027180	3.719557
156.851346	4187.001165	12.319376	-0.027188	3.720614
156.719868	4189.472637	12.324376	-0.027164	3.721691
156.869052	4191.952709	12.329376	-0.027193	3.722781
156.835785	4194.447834	12.334376	-0.027188	3.723871
156.888052	4197.049872	12.339376	-0.027199	3.725011
156.989183	4199.480619	12.344376	-0.027219	3.726077
157.191790	4201.979809	12.349376	-0.027259	3.727176
157.140192	4204.463739	12.354376	-0.027250	3.728259
157.043524	4207.035203	12.359376	-0.027233	3.729379
157.246307	4209.490156	12.364376	-0.027272	3.730458
157.352575	4211.969873	12.369376	-0.027293	3.731544
157.280429	4214.487812	12.374376	-0.027281	3.732640
157.347081	4216.944475	12.379376	-0.027294	3.733714
157.412345	4219.505807	12.384376	-0.027308	3.734833
157.449502	4221.972905	12.389376	-0.027316	3.735910
157.407253	4224.498383	12.394376	-0.027309	3.737009
157.476983	4226.979908	12.399376	-0.027324	3.738092
157.384578	4229.571363	12.404376	-0.027307	3.739218
157.526114	4231.968635	12.409376	-0.027335	3.740267
157.574065	4234.486489	12.414376	-0.027345	3.741364
157.809436	4237.005618	12.419376	-0.027391	3.742469
157.766404	4239.478896	12.424376	-0.027384	3.743543
157.711918	4241.994778	12.429376	-0.027375	3.744636
157.880756	4244.488082	12.434376	-0.027408	3.745726
157.863888	4246.998640	12.439376	-0.027406	3.746816
158.009948	4249.502556	12.444376	-0.027434	3.747910
157.936310	4252.046717	12.449376	-0.027421	3.749012
157.951157	4254.472661	12.454376	-0.027425	3.750066
158.140393	4256.994551	12.459376	-0.027462	3.751168
158.114820	4259.505188	12.464376	-0.027459	3.752256
158.340946	4261.987329	12.469376	-0.027502	3.753342
158.247961	4264.472737	12.474376	-0.027486	3.754416
158.213743	4266.999242	12.479376	-0.027481	3.755510
158.219070	4269.513775	12.484376	-0.027483	3.756601
158.306431	4271.976002	12.489376	-0.027500	3.757671
158.183469	4274.574881	12.494376	-0.027478	3.758792
158.429105	4277.010798	12.499376	-0.027526	3.759856
158.626573	4279.503419	12.504376	-0.027564	3.760943
158.540364	4281.996142	12.509376	-0.027549	3.762019
158.509075	4284.554215	12.514376	-0.027544	3.763124
158.631467	4286.981749	12.519376	-0.027568	3.764179
158.676910	4289.492251	12.524376	-0.027578	3.765266
158.741748	4291.993913	12.529376	-0.027591	3.766350
158.722815	4294.514168	12.534376	-0.027589	3.767439
158.853952	4297.065202	12.539376	-0.027615	3.768546
158.846937	4299.492691	12.544376	-0.027615	3.769594
158.904845	4302.000735	12.549376	-0.027627	3.770680
158.979380	4304.511734	12.554376	-0.027642	3.771766
158.988745	4307.007213	12.559376	-0.027645	3.772844
158.972163	4309.493997	12.564376	-0.027643	3.773916
159.091677	4312.014278	12.569376	-0.027666	3.775008
159.181361	4314.503040	12.574376	-0.027685	3.776084
159.345966	4317.015974	12.579376	-0.027717	3.777173
159.285194	4319.561471	12.584376	-0.027706	3.778268
159.409088	4322.032903	12.589376	-0.027731	3.779338
159.425034	4324.490111	12.594376	-0.027735	3.780397
159.421709	4327.036622	12.599376	-0.027736	3.781493
159.429896	4329.543023	12.604376	-0.027738	3.782572
159.571729	4331.999872	12.609376	-0.027766	3.783635
159.526806	4334.522270	12.614376	-0.027759	3.784718
159.721672	4337.004457	12.619376	-0.027797	3.785793
159.667168	4339.517471	12.624376	-0.027787	3.786872
159.723738	4342.061223	12.629376	-0.027799	3.787967
159.856829	4344.522377	12.634376	-0.027826	3.789030
159.972887	4347.010357	12.639376	-0.027849	3.790103
160.026375	4349.521674	12.644376	-0.027860	3.791183
159.880566	4352.008716	12.649376	-0.027833	3.792246
159.969770	4354.512692	12.654376	-0.027851	3.793324
160.008204	4357.002661	12.659376	-0.027860	3.794394
160.114957	4359.539383	12.664376	-0.027881	3.795486
160.115866	4362.006212	12.669376	-0.027882	3.796544
160.169206	4364.630349	12.674376	-0.027894	3.797671
160.176869	4366.996799	12.679376	-0.027896	3.798686
160.387879	4369.543905	12.684376	-0.027937	3.799784
160.218717	4372.012199	12.689376	-0.027906	3.800836
160.267864	4374.531047	12.694376	-0.027917	3.801917
160.424569	4377.046909	12.699376	-0.027947	3.802999
160.419709	4379.519845	12.704376	-0.027947	3.804058
160.375513	4382.058708	12.709376	-0.027940	3.805142
160.443047	4384.500110	12.714376	-0.027954	3.806189
160.520086	4387.111520	12.719376	-0.027970	3.807309
160.723011	4389.529402	12.724376	-0.028009	3.808350
160.756970	4392.028965	12.729376	-0.028017	3.809419
160.777032	4394.494565	12.734376	-0.028022	3.810474
160.826938	4397.027852	12.739376	-0.028032	3.811558
160.950952	4399.580691	12.744376	-0.028057	3.812652
161.046128	4402.024006	12.749376	-0.028076	3.813699
161.031929	4404.544198	12.754376	-0.028074	3.814774
160.960254	4407.013427	12.759376	-0.028062	3.815825
161.279970	4409.626477	12.764376	-0.028123	3.816951
161.256098	4412.031742	12.769376	-0.028120	3.817976
161.310785	4414.515498	12.774376	-0.028131	3.819037
161.347539	4417.043892	12.779376	-0.028140	3.820116
161.458416	4419.535497	12.784376	-0.028162	3.821181
161.487819	4422.091574	12.789376	-0.028168	3.822271
161.488340	4424.521685	12.794376	-0.028169	3.823306
161.515066	4427.025139	12.799376	-0.028176	3.824373
161.640918	4429.561641	12.804376	-0.028201	3.825457
161.745600	4432.036749	12.809376	-0.028221	3.826514
161.713935	4434.558777	12.814376	-0.028217	3.827585
161.876754	4437.059969	12.819376	-0.028248	3.828655
161.900287	4439.552531	12.824376	-0.028254	3.829715
161.933849	4442.055265	12.829376	-0.028261	3.830780
162.150277	4444.555760	12.834376	-0.028304	3.831850
161.991623	4447.020223	12.839376	-0.028275	3.832891
162.162442	4449.556674	12.844376	-0.028308	3.833974
162.225978	4452.034812	12.849376	-0.028321	3.835029
162.311522	4454.569992	12.854376	-0.028338	3.836108
162.232976	4457.126395	12.859376	-0.028325	3.837190
162.269927	4459.524117	12.864376	-0.028333	3.838208
162.383081	4462.073203	12.869376	-0.028355	3.839293
162.414681	4464.549272	12.874376	-0.028362	3.840344
162.410279	4467.098141	12.879376	-0.028363	3.841424
162.570621	4469.530688	12.884376	-0.028394	3.842460
162.604071	4472.073532	12.889376	-0.028402	3.843539
162.635170	4474.539870	12.894376	-0.028408	3.844584
162.684798	4477.029745	12.899376	-0.028419	3.845640
162.677052	4479.621509	12.904376	-0.028419	3.846737
162.712935	4482.055591	12.909376	-0.028427	3.847768
162.761299	4484.545432	12.914376	-0.028437	3.848823
162.879772	4487.082816	12.919376	-0.028460	3.849900
163.011351	4489.545300	12.924376	-0.028486	3.850946
162.968162	4492.074771	12.929376	-0.028479	3.852013
162.945791	4494.570038	12.934376	-0.028476	3.853067
163.028765	4497.019216	12.939376	-0.028493	3.854105
163.245848	4499.557525	12.944376	-0.028535	3.855184
163.109227	4502.143753	12.949376	-0.028510	3.856271
163.315112	4504.545349	12.954376	-0.028550	3.857292
163.249382	4507.079287	12.959376	-0.028539	3.858359
163.324080	4509.545857	12.964376	-0.028554	3.859402
163.296640	4512.106287	12.969376	-0.028550	3.860481
163.295502	4514.516516	12.974376	-0.028551	3.861497
163.305439	4517.088724	12.979376	-0.028554	3.862582
163.520090	4519.574434	12.984376	-0.028596	3.863636
163.699742	4522.073978	12.989376	-0.028631	3.864695
163.626334	4524.605218	12.994376	-0.028618	3.865759
163.601353	4527.065866	12.999376	-0.028614	3.866794
163.540281	4529.584888	13.004376	-0.028604	3.867853
163.673352	4532.071578	13.009376	-0.028630	3.868903
163.776888	4534.555338	13.014376	-0.028651	3.869952
163.929761	4537.067106	13.019376	-0.028681	3.871013
163.817355	4539.575811	13.024376	-0.028661	3.872064
163.999739	4542.076275	13.029376	-0.028696	3.873122
164.124829	4544.571516	13.034376	-0.028721	3.874174
